Repository: Ak-soni2/sem-abaqus

# semgrit — SEM abrasive-grain measurement → Abaqus grinding-wheel model

Measures individual abrasive grains in SEM micrographs, reconstructs each one as a
3D solid, and assembles them onto a grinding wheel (or an angular sector of one)
exported as an Abaqus `.inp` deck.

Replaces `SEM_WHEEL (1).ipynb` / `sem_wheel (1).py`.

> **New to the project? Read [`THEORY.md`](THEORY.md) first.** It is a
> self-contained account of the physics and mathematics — every equation the
> model uses, derived or cited, with what may and may not be quoted from the
> results. This file is how to *run* it; `context.md` is how the code is laid
> out; `THEORY.md` is what it *means*.

# 1. measure grains in every SEM image
python -m semgrit analyze "*.tif" -o results --verify

# full verification suite (unit + integration + export round-trips)
python verify_all.py

# every run.bat / run.sh: real Abaqus flags, double=both, a datacheck that

# actually stops on failure, the subroutine present in the folder
python verify_launchers.py

# material point against closed-form algebra, the published JH-2 benchmarks,

## What is measured vs modelled

Everything in-plane is measured. **Grain height cannot be obtained from a single
top-down SEM image** and is the one modelled quantity: thickness = ratio × minimum
Feret width, with the ratio drawn from a seeded truncated normal
(default mean 0.70, sd 0.12, clipped to [0.45, 0.95]) representing blocky crushed
grit. Override with `--thickness-ratio` / `--thickness-std`. Everything is seeded,

# RUN_SAG — decks that mimic the reference paper

Reproduces the experiment in

> Ghosh, G., Sidpara, A. & Bandyopadhyay, P.P. (2021). *Brittle-ductile
> transition in compliant finishing of HVOF sprayed hard WC-Co coating.*
> Int. J. Refractory Metals and Hard Materials **99**, 105610.

Three decks, one per abrasive pad, at the paper's best operating point
(T = 0.4 mm, N = 1050 rpm) on HVOF-sprayed WC-12Co.

| pad | elements | passes | 8-core estimate | paper observed |
|---|---|---|---|---|
| `30um/micro_30um.inp` | 107,604 | 11 | **~96 h** | plastic flow **+ brittle fracture** |
| `15um/micro_15um.inp` | 191,296 | 16 | ~162 h | plastic flow, **fewer** fractures |
| `6um/micro_6um.inp` | 483,181 | 24 | ~392 h | **pure ductile, no fracture** |

**Run the 30 µm deck first.** It is the cheapest, and it is the one that should
show brittle fracture — so it is the fastest route to knowing whether the model
reproduces the paper at all.

## Running

```
cd 30um
abaqus job=micro_30um input=micro_30um.inp user=../../vumat_grind2.for double=both cpus=8 interactive
```

`double=both` is mandatory. `h` and `dc` are compared at 80 nm against a
millimetre-scale geometry; single precision has ~7 digits and does not have
them. The failure is silent — the branch flag comes out wrong, the job does not
crash.

Note the subroutine is **`vumat_grind2.for`**, not `vumat_grind.for`. These
decks carry 58 constants and use the local energy criterion; `vumat_grind.for`
reads 56 and would misread the card.

## What to plot

**SDV13 is the result.** 1 = ductile, 2 = brittle.

Plot it **after every pass**, not only at the end. The energy criterion
accumulates, so the interesting output is *the pass at which a point flips* —
that is the transition, and it is what distinguishes the three pads.

| SDV | meaning |
|---|---|
| **13** | **branch: 1 ductile, 2 brittle** |
| 15 | dc actually used, m |
| 2 | equivalent plastic strain |
| 12 | deletion flag |
| 21, 22 | the energy criterion's own accumulators (grind2 only) |

## What would confirm the model, and what would falsify it

**Confirmation.** The 30 µm deck shows brittle regions, the 15 µm deck shows
fewer, and the 6 µm deck stays entirely ductile. That ordering is the paper's
central observation, and it is what these decks are built to test.

**Falsification.** Any brittle element in the 6 µm deck is a real disagreement:
the paper reports pure ductile removal for that pad, and the model predicts
h/dc = 0.002 there. If the 30 µm deck stays entirely ductile through all 11
passes, the energy criterion accumulates too slowly — which is a finding about
the criterion, not a bug in the deck.

## Where the numbers come from

Everything below is from the paper except one quantity, which is calibrated
against the paper's own measurements.

**From the paper**: wheel 125 mm × 10 mm; T and N from Table 3; WC-Co

## dc is MEASURED, not Bifano's

Bifano's expression on this material's own E, H and Kc gives **1.357 µm** — 17×
the measured 60–100 nm. That is the paper's own conclusion, and this project
reproduces it to 0.96 % through an independent implementation. The decks use
the **measured 80 nm**; `verify_sag_deck.py` recomputes Bifano from the card
and fails a deck that quietly fell back on it.

The energy criterion inherits the measurement: with PSI = 0 the subroutine
derives `dc·E·H/Kc²`, making the threshold exactly

    W_p · L_c  >=  H · dc  =  0.8816 MPa·mm  =  881.6 J/m²

File: RUN_SAG/_meas/B4C_16_grains.csv
grain_id,source_image,label,touches_border,centroid_x_um,centroid_y_um,area_um2,perimeter_um,equivalent_diameter_um,feret_max_um,feret_min_um,major_axis_um,minor_axis_um,inscribed_radius_um,aspect_ratio,elongation,circularity,solidity,convexity,orientation_deg,n_corners,min_corner_angle_deg,mean_corner_angle_deg,pixel_area,outline_px
1,C:\malav_parikh\sem-abaqus\B4C_16.tif,8,False,13.371868507136792,7.0176207148922405,42.462632379999995,26.248965151718373,7.352897573050217,8.088339165119129,7.0872776646099,7.667713491033827,7.142548520625867,3.398345708847046,1.1412476761716277,0.12376601426734124,0.7744482544506234,0.9573253442370183,0.877948139810016,101.22349496613406,10,32.610785193332276,114.52215703866645,49462,822
2,C:\malav_parikh\sem-abaqus\B4C_16.tif,11,False,25.92466869591831,12.138265835675135,30.85498909,21.494814333808314,6.267837925613586,7.944839661692361,4.923954977453864,7.9430525740648,5.041312175855169,2.402510404586792,1.6135077794315196,0.3802323033407835,0.8392046177293455,0.9716366214852592,0.9412441915508115,137.28882447504793,8,118.7110982093287,135.0,35941,626
3,C:\malav_parikh\sem-abaqus\B4C_16.tif,1,True,3.8756738142597005,2.0011780977727973,30.643800549999998,26.099526368723797,6.246350827582224,9.062419425848706,5.5084,8.713421631259648,5.222386603073799,3.4057962894439697,1.6451999538611404,0.3921711475537746,0.5653107428060133,0.8879168187711636,0.8728757948984386,168.01320481754053,12,24.426033982529443,113.41224995455916,35695,851
4,C:\malav_parikh\sem-abaqus\B4C_16.tif,12,False,19.599624690901855,11.793615177784726,30.204253669999996,23.367257510934582,6.201390988468326,7.764665847285381,5.934110493937157,6.862002855456376,5.83244929244599,2.4669692516326904,1.3084801597844344,0.23575455651941646,0.6951243210378648,0.9096490998876493,0.8765499532371226,-175.8543914102019,12,70.91808255002225,125.10796549247095,35183,734
5,C:\malav_parikh\sem-abaqus\B4C_16.tif,4,False,7.1106336262229695,5.433225515672711,27.55237806,24.443724638619898,5.922902776298585,7.875216478294422,5.808937551250586,7.6988700805969,5.060018433456524,2.1384458541870117,1.3557068584080396,0.2623774130830422,0.5794743107846794,0.8881562368752626,0.8377103900704381,121.70045521365626,15,79.25684599657903,120.89119197355036,32094,745
6,C:\malav_parikh\sem-abaqus\B4C_16.tif,17,False,14.319408770078955,16.44509963925946,25.22587016,21.74495790772578,5.66732524548104,8.302195198861565,4.121217319881628,8.282320094223541,3.9219674424259114,2.0131146907806396,2.014500705607057,0.503599081789025,0.670407520397183,0.9381428317698158,0.8920101735378991,161.61116751540624,10,59.03624346792648,129.08443226374774,29384,664
7,C:\malav_parikh\sem-abaqus\B4C_16.tif,5,False,18.769507570103055,5.239118283288253,25.073917429999998,24.288223163122936,5.650230368162015,8.545811009494651,4.048937729577967,8.847778819931081,3.76881400766481,1.7518680095672607,2.1106303875869696,0.5262079017334368,0.5341221226075149,0.8750967506943286,0.8454107140431265,62.21630564097872,11,28.734519275295487,99.5320154252975,29207,751
8,C:\malav_parikh\sem-abaqus\B4C_16.tif,7,False,24.536405412236707,5.7112100742226675,21.39786325,19.066411499111283,5.219636545080057,7.160718589638892,4.121256472265306,6.797032661201214,4.10902390092991,2.019883155822754,1.7375086063748184,0.4244632824660217,0.7396773972146214,0.9491042188403006,0.9115444386618261,159.68997568528715,12,74.13928594624504,132.06252741416588,24925,580
9,C:\malav_parikh\sem-abaqus\B4C_16.tif,15,False,4.026665265200518,15.25771085462484,21.235608640000002,20.177537173302387,5.19980929236522,7.4715,4.480296181345305,7.211867837665654,3.9685840310682674,1.7859374284744263,1.667635285164679,0.40034850012108614,0.655448033468104,0.8675653115953612,0.9017440991236975,66.54205248407202,10,65.37643521383639,123.10062078759711,24736,620
10,C:\malav_parikh\sem-abaqus\B4C_16.tif,20,True,9.242581710866753,18.519436777705906,15.926706479999998,20.761695864401336,4.503166942022665,6.601414195458425,4.1899,5.3842826569538005,4.183890214043748,2.0803000926971436,1.575554117152778,0.3653026645589781,0.46431230223103237,0.8001755926251097,0.7942175589479337,-152.5468871721173,15,18.156139444477276,98.34496423590353,18552,646
11,C:\malav_parikh\sem-abaqus\B4C_16.tif,10,False,5.373454187111547,9.967712397775598,15.74642358,20.844691582503593,4.47760752972011,7.450500882491055,4.70711494171065,6.273918499441002,4.1112022450210866,1.6994000673294067,1.5828168580441357,0.36821496756378636,0.45540820027229834,0.7359485136377566,0.8849606896460601,54.38327323195793,8,25.379299842728734,117.6944904520968,18342,661
12,C:\malav_parikh\sem-abaqus\B4C_16.tif,3,True,21.671675083240842,1.460776088296954,13.922990819999999,15.750264544672055,4.210380326408607,5.883539222270894,3.5357884520292684,5.8485421570108835,3.1686321035664964,2.273407459259033,1.6639963906478055,0.3990371580008698,0.7052883260332008,0.9654786735588404,0.910354609181889,-161.28580457959097,9,53.65254179111473,110.67056635171338,16218,495
13,C:\malav_parikh\sem-abaqus\B4C_16.tif,14,False,12.149849374296963,13.206678374578178,12.21116176,13.927595553201888,3.943061505986158,5.235197536865252,3.3937698121705298,4.733950727098962,3.3356537714462013,1.6172691583633423,1.542590637140771,0.35173987451815203,0.7910693442551782,0.9552737437785506,0.9194842779359029,115.8500708135127,7,63.688749065508304,113.05847608967153,14224,424
14,C:\malav_parikh\sem-abaqus\B4C_16.tif,2,True,27.153841055325373,0.8139765659273702,7.04476894,11.824154889038413,2.994942135990279,5.039940686158916,1.9631,4.5827559231235595,2.1649612223279178,1.9315288066864014,2.567337724088898,0.6104914477681809,0.633193425958775,0.9610864612063796,0.9677980264178736,179.24254496470127,4,52.11573467402543,90.0,8206,381
15,C:\malav_parikh\sem-abaqus\B4C_16.tif,21,True,16.55340904255319,19.527077644799057,5.81026032,13.266982841189616,2.7198994842878994,5.491307790499454,1.8752,4.456561372750502,1.868014138586324,1.6225841045379639,2.9283851271861425,0.6585148617521868,0.41482136846895423,0.8262540962944291,0.8685028711587184,-168.784266928544,6,19.078694537097377,85.82373076361615,6768,423
16,C:\malav_parikh\sem-abaqus\B4C_16.tif,6,True,29.259131365313653,5.272623951694062,5.11831738,10.683276941233222,2.5528110174318175,4.309590776396293,1.9338,3.9818252783932016,1.8614788028899432,1.574159860610962,2.2285607489897057,0.5512799009614886,0.5635443539545478,0.9400876765708719,0.9449756758210228,80.29444600696668,4,38.74744603297707,90.00000000000001,5962,342
17,C:\malav_parikh\sem-abaqus\B4C_16.tif,9,True,0.5500675826734979,7.7042009548206805,3.68635606,9.315069175460504,2.16647508907121,3.809,1.4064,3.6712375809184237,1.397521020661024,1.281614065170288,2.7083333333333335,0.6307692307692307,0.5338693349600907,0.9339048048725467,0.9298664329610137,83.20549495041895,4,47.385944030388806,90.0,4294,306
18,C:\malav_parikh\sem-abaqus\B4C_16.tif,13,True,29.57260799773114,12.975288116846285,3.02703574,10.820193518747804,1.963196782672248,4.542350565511208,1.3771,4.202440570296925,1.181350911730405,1.270348072052002,3.2984899902049296,0.6968309732727515,0.32490571934165124,0.7754889480384215,0.8833947411817504,92.90895676721317,7,36.1951361502235,92.79011739068618,3526,349
19,C:\malav_parikh\sem-abaqus\B4C_16.tif,18,True,29.332178395303327,18.238200704500976,2.1934419499999995,5.408700837419939,1.6711603842303728,1.8293151778739496,1.4357,1.8712628996864291,1.5192333594713157,0.8778190612792969,1.2741625533704461,0.21517078228772668,0.9422151603839608,0.9862137862137861,0.9625752185147505,93.18850756119443,5,90.5862045373393,108.0,2555,172
20,C:\malav_parikh\sem-abaqus\B4C_16.tif,16,True,0.2188456790123457,16.086943441358024,1.11260304,5.907550971195246,1.1902143454523466,2.7566924891978792,0.5567,2.591885668210146,0.619914381753877,0.5735532641410828,4.951845678458558,0.7980550960321352,0.4006223289426555,0.9179133103183738,0.962845333412159,91.3176321001031,3,17.691766949867922,60.00000000000001,1296,197
21,C:\malav_parikh\sem-abaqus\B4C_16.tif,19,True,13.010856537102473,19.6940519434629,0.72885801,5.364989344266231,0.9633331930484782,2.2023779194316306,0.6384929742141301,1.9593524057565381,0.6516575185382051,0.28713998198509216,3.449337750571745,0.7100892773303382,0.3182109114540977,0.661790017211704,0.8543073989269249,145.85614482114394,4,31.371927706216493,90.0,849,158

File: RUN_SAG/_meas/B4C_17_grains.csv
grain_id,source_image,label,touches_border,centroid_x_um,centroid_y_um,area_um2,perimeter_um,equivalent_diameter_um,feret_max_um,feret_min_um,major_axis_um,minor_axis_um,inscribed_radius_um,aspect_ratio,elongation,circularity,solidity,convexity,orientation_deg,n_corners,min_corner_angle_deg,mean_corner_angle_deg,pixel_area,outline_px
1,C:\malav_parikh\sem-abaqus\B4C_17.tif,32,False,24.786934275386407,20.421859992105702,82.62034399080001,44.66871514229497,10.256485224905692,12.31784210079022,10.523877687802047,11.022132601367675,10.010421364416239,4.118923187255859,1.1704661025343832,0.14563950392521152,0.5203432698913616,0.8460921343507096,0.7636625993765602,107.82927468700089,25,17.009531506404244,99.03624539394906,24068,675
2,C:\malav_parikh\sem-abaqus\B4C_17.tif,57,False,30.445892854941928,34.9522852814648,57.93173197560001,32.94630778704313,8.588420812136095,12.377475514615249,7.1653181255965706,11.642992428700733,6.844812485801006,2.9880900382995605,1.7274146517513798,0.42110019792519027,0.6706761677308816,0.9152971618906047,0.9011862878123005,-164.5107370975834,16,86.17759486924129,137.82945358037887,16876,500
3,C:\malav_parikh\sem-abaqus\B4C_17.tif,13,False,17.127993621662277,7.653890731478,54.7667013474,34.4253756764921,8.35051674390335,11.310905343910363,7.048403786732143,10.64503122050744,7.00578475946307,3.04250168800354,1.6047470726921063,0.3768488399094502,0.5807230590609608,0.9006801159353747,0.8209725501083097,45.69450308548771,17,40.51692986445348,132.96467311464713,15954,520
4,C:\malav_parikh\sem-abaqus\B4C_17.tif,5,True,56.2702695889373,4.205882983519606,54.36506513970001,35.13101645864958,8.319840791022934,11.528094313606218,8.107095548221341,10.140348483982415,7.310422642387384,5.244577407836914,1.4219758784186807,0.29675319027770164,0.5535391539344153,0.8955365622032289,0.8024511925685752,129.14458833137067,14,28.314950772614882,114.06958243036821,15837,553
5,C:\malav_parikh\sem-abaqus\B4C_17.tif,47,False,29.241245477528093,27.282261867977528,51.327047671200006,30.11505597338938,8.08403530481397,9.881581730902194,7.67773927540381,9.67625152487067,6.938621573282334,3.432828903198242,1.287043148568297,0.22302527221997404,0.7111951707825827,0.917097477421364,0.8656839433470094,149.72864982571116,17,66.93848046770647,128.47609565918268,14952,454
6,C:\malav_parikh\sem-abaqus\B4C_17.tif,39,False,36.40689710936958,26.716962795616894,49.4973716139,33.130373700616964,7.9386403684301765,12.147361708556307,7.393393527755001,11.730451204882616,5.702995561432424,2.8797214031219482,1.6430021833620487,0.3913580820971788,0.5666818886052265,0.8209050350541747,0.8896103901763374,123.51026527475311,12,17.02052561151982,119.13532238283697,14419,500
7,C:\malav_parikh\sem-abaqus\B4C_17.tif,55,False,3.912858113684211,34.013649467368424,48.91723042500001,28.106121283091337,7.891980245542437,10.161945267723105,6.502031274972391,9.775556465631743,6.5705763323440225,3.2063722610473633,1.562887786596544,0.3601587979789186,0.7781617730333328,0.9539225354507431,0.9179788539116353,70.29961133073408,11,57.063780807090986,133.05693540002494,14250,446
8,C:\malav_parikh\sem-abaqus\B4C_17.tif,9,False,39.42968567863978,5.073567972913293,46.6378591266,36.311654537865415,7.705917630092787,10.916780865607773,7.068540308154701,10.37826007776381,6.472461479016114,2.7383787631988525,1.5444179971660494,0.35250689785086453,0.44448426814163067,0.8083664975544551,0.7777694758447984,-171.81328380696496,20,27.59729586864374,102.8327568435715,13586,561
9,C:\malav_parikh\sem-abaqus\B4C_17.tif,21,False,45.31296891397607,11.78977462406864,45.61145548470001,38.616706593857664,7.6206501570435305,10.870774137222243,7.024385422912911,11.04857537164469,5.850549575739589,2.48221755027771,1.5475765469478313,0.3538284086998962,0.38435570364401134,0.7891396118686791,0.7129886084212257,58.7880076195146,24,30.379126011368356,110.5197257080921,13287,588
10,C:\malav_parikh\sem-abaqus\B4C_17.tif,10,True,2.456735648364927,5.245223178007704,45.45354723210001,29.693012488341253,7.607447258075289,10.589403008413647,6.737850000000001,9.929485873483332,6.437326905531595,4.428858757019043,1.5716293785723408,0.36371767184169446,0.6478420351312227,0.9341278673223966,0.8995624367878086,89.35287485020451,11,73.30075576600639,126.26412308826674,13241,458
11,C:\malav_parikh\sem-abaqus\B4C_17.tif,30,False,53.31107012588198,19.0817041332585,42.81373318320001,26.8055365722481,7.383233583369167,9.90448310280249,6.15195,9.736457779272207,5.914595618513138,2.703043222427368,1.6099745776221341,0.378872179785001,0.7487622698775482,0.9309362897714328,0.9169088541794228,-164.28975696977318,12,106.31008587872785,141.89376998608418,12472,423
12,C:\malav_parikh\sem-abaqus\B4C_17.tif,22,False,35.14268451854559,14.059978150009137,37.5752985426,28.923252424237358,6.916816898665734,9.04186271680786,6.671174613038961,8.402000350859856,6.366757121986275,2.6096625328063965,1.3553629220160623,0.2621902342491932,0.5644403443516364,0.8772288565352526,0.838046109484321,89.57620386213985,15,46.38035407344446,118.08014226498993,10946,440
13,C:\malav_parikh\sem-abaqus\B4C_17.tif,56,False,44.34508661884488,34.0543800166605,37.087842632400005,35.09520760430207,6.871805284529411,10.218875378533589,7.434621567596424,8.132435686526769,7.311013663317646,2.3989200592041016,1.3744983904859733,0.2724618617804013,0.37839536141780816,0.7571259120808023,0.7479364713027823,167.91617368165404,26,63.43494882292201,115.30339539302734,10804,542
14,C:\malav_parikh\sem-abaqus\B4C_17.tif,52,False,14.067300088443396,31.169511509433967,34.9320517056,22.145187845550687,6.669098110712071,7.263742361689324,6.435884265070749,6.836070089517676,6.609202866675157,3.0563995838165283,1.1286316009614374,0.11397129129811823,0.8951075520550655,0.9627099071356396,0.9366101270174233,67.98369331577634,11,122.80183203074002,147.27272727272728,10176,342
15,C:\malav_parikh\sem-abaqus\B4C_17.tif,2,True,13.039501577693986,1.596644357015281,34.5956384718,29.25844893470826,6.636907033977266,11.638634732046539,3.74976,11.629758080377158,4.032585611649203,3.808349847793579,3.1038345739584767,0.6778178810204277,0.507841999943717,0.9354317230886267,0.8883155048530593,178.07320074221198,11,56.4819913547481,110.423682001085,10078,480
16,C:\malav_parikh\sem-abaqus\B4C_17.tif,19,False,29.19332772653885,12.332863916246216,34.018930071,22.470573484734064,6.581356018023746,7.572630006180152,6.129708999198045,7.260583794924207,6.059704599507657,2.8939826488494873,1.2353979621497342,0.19054423704901924,0.8466466642817848,0.9536079949052074,0.9137988024572792,113.16193073307225,12,92.4440680576354,136.7202283332632,9910,352
17,C:\malav_parikh\sem-abaqus\B4C_17.tif,60,False,39.27238583776163,36.56136090120378,31.653739070100006,23.15292548112889,6.348448024736421,7.394652232857203,6.512959266452004,6.830124822557674,6.217400058026984,2.75191330909729,1.1353751697706393,0.1192338650474335,0.7420328535384483,0.9066479494635517,0.9069174378245636,154.38435185021564,12,79.76180233348703,123.28101171008262,9221,356
18,C:\malav_parikh\sem-abaqus\B4C_17.tif,8,False,48.95769521220159,5.476869907161804,31.059866728800007,23.225897788472583,6.288612770183274,7.556520181631225,5.467349546165222,7.410556180890113,5.579408456519196,2.4340739250183105,1.3821176271656783,0.2764725806654319,0.7235431411833975,0.9354566547141954,0.8861405718923527,114.46671251375287,11,81.96231011331014,127.98348793657233,9048,354
19,C:\malav_parikh\sem-abaqus\B4C_17.tif,43,False,51.05712667054715,25.820428840512225,29.487649779000005,30.765827251756125,6.1273845790780825,9.318757458250536,6.695898927539062,7.436740333816107,6.623979679738505,1.9201170206069946,1.3917111890569487,0.2814601133748016,0.39148292949519226,0.7353407290015848,0.7836211931608867,131.5945532078504,18,24.848252965788124,109.50517328837465,8590,474
20,C:\malav_parikh\sem-abaqus\B4C_17.tif,62,True,57.13567926996919,36.53719060914909,28.965865987800004,20.799544502204252,6.072930595945109,7.670816177050524,5.541128944645827,6.936536582166974,5.4967684808082105,2.589496612548828,1.3843417566491625,0.2776350238682913,0.8413733125264936,0.9597817886367594,0.9562138875611187,-153.33486027325242,7,86.63353933657021,124.0156011711649,8438,336
21,C:\malav_parikh\sem-abaqus\B4C_17.tif,14,False,52.77712269147399,10.87172587066474,28.505872382400003,23.19567166909317,6.024516907972425,8.67547572715756,4.323370352456514,8.784199416799849,4.323897939002253,2.0127711296081543,2.006646440138584,0.5016561064285259,0.6657793104577611,0.9271296613068765,0.911050221737478,148.04143945334224,11,74.38060786128922,131.96884759691935,8304,346
22,C:\malav_parikh\sem-abaqus\B4C_17.tif,28,False,17.08440778684345,17.672384280979095,26.926789856400003,21.81980220636732,5.8552757115222285,7.055170263714406,5.852396639230242,6.74195131450371,5.337789648514183,2.5636987686157227,1.2055181319088386,0.1704811619742439,0.7107106544880657,0.8972126453573306,0.8859851273644691,133.46792702279322,13,50.22114852938547,121.88096092312216,7844,332
23,C:\malav_parikh\sem-abaqus\B4C_17.tif,27,False,7.485659356896773,17.477657915018504,26.902760339700006,20.001870763259863,5.8526624989861515,6.81258358568906,5.309793849991792,6.521157544569769,5.3139635973901065,2.6563527584075928,1.2830222374263347,0.22059028220279342,0.8450170523659494,0.9366772306192103,0.9314750766526664,75.04120688000619,9,107.46080380094499,130.0236712813176,7837,303
24,C:\malav_parikh\sem-abaqus\B4C_17.tif,54,False,52.14986572963295,31.633736857654434,26.840970153900003,20.915262997512226,5.845937445696945,7.349017293305277,4.98015,7.318468053507543,4.88172012802726,2.316894292831421,1.4756618361505731,0.32233796693651007,0.7710479969032108,0.9249728162377674,0.9263310454374977,-164.27527358682607,12,97.58670876408421,142.16057806791613,7819,324
25,C:\malav_parikh\sem-abaqus\B4C_17.tif,34,False,35.47999633288591,20.255027001342285,25.574271345000003,22.83543502145254,5.7063275058693685,7.787181889907286,5.502752088845181,6.837911405384613,5.214718394008293,2.4695913791656494,1.4151431436813138,0.2933577041551938,0.6163033861508507,0.8786141123921047,0.8541219648801776,-147.95128144203346,12,42.17603971075764,116.38143349121027,7450,342
26,C:\malav_parikh\sem-abaqus\B4C_17.tif,35,True,2.6780001916070706,21.588205324517613,25.440392609100005,19.046690186933475,5.691371882375487,6.551871121328624,5.11383889747029,6.168876226198253,5.367500048953729,2.5042004585266113,1.2812040529023505,0.2194842049284268,0.8812408851959176,0.9641860465116279,0.953158241471302,-176.54078474914755,7,86.5106750942036,128.57142857142858,7411,309
27,C:\malav_parikh\sem-abaqus\B4C_17.tif,64,True,14.636898537054861,38.011948180943214,24.966667851300006,23.156195771558064,5.638133450756841,8.43777371076044,5.311650591557434,7.254340410415196,4.856839089086671,2.4254443645477295,1.588540805784891,0.37049146212778317,0.5851079815040301,0.8465993909356898,0.868115252964787,51.194265386216784,11,74.9675059535714,116.51265677774144,7273,366
28,C:\malav_parikh\sem-abaqus\B4C_17.tif,59,False,19.394276006954104,34.88309255215577,24.681746439000005,23.130594541256492,5.605869745120831,7.632457930247635,5.215789166131742,8.109897340090601,4.33843718101472,1.9192086458206177,1.4633371263946622,0.31663047293566726,0.5797118242469977,0.7964812712826334,0.8715725750864662,57.46881721431795,11,50.541204778039855,124.71727202514354,7190,344
29,C:\malav_parikh\sem-abaqus\B4C_17.tif,40,False,16.131771653846155,25.106716384615385,24.098172462,22.757837825030997,5.5392008570249835,8.28442710652342,4.652236102857067,7.89837620919001,4.095795827263597,2.202075242996216,1.7807409003674006,0.4384359904387657,0.5846984945446321,0.8840635905389685,0.8684372933345081,170.74567429403086,14,40.60129464500447,114.53252504737887,7020,358
30,C:\malav_parikh\sem-abaqus\B4C_17.tif,33,False,44.88867338639653,20.411992888567298,23.720565771,19.953541840327485,5.495631206979643,6.681572362887347,4.975839589303559,6.435533022215784,4.887545062214525,2.1909027099609375,1.3428030070041967,0.25528912671188664,0.7486777308165331,0.9440872239306681,0.9022896084925608,154.67853924508702,11,90.1495189181932,123.3030748827758,6910,310
31,C:\malav_parikh\sem-abaqus\B4C_17.tif,49,False,45.45905886891715,29.431915488820692,23.490568968300003,23.396485787571294,5.4689232339436105,6.984999446334982,5.284846209605213,6.492867400494365,5.003850677163646,2.118051528930664,1.3217034459091237,0.24340062583996858,0.5392648827770639,0.9028652712863239,0.8074415681371138,-178.97898720078405,14,17.59242456218161,99.28973549959467,6843,355
32,C:\malav_parikh\sem-abaqus\B4C_17.tif,26,False,12.113864222727273,16.40311384090909,22.65640146,20.154355958805603,5.370942773877551,7.2198952415183975,3.951844573670214,7.196633789228975,4.073736548063228,2.248765707015991,1.8269684211828787,0.45264516430308877,0.700911113781168,0.9504797047970481,0.8820856841781983,96.54153288245111,12,71.73088509753909,123.18187465340571,6600,319
33,C:\malav_parikh\sem-abaqus\B4C_17.tif,6,True,21.76519932403759,3.6345424719612005,22.649535883800002,27.798838447460923,5.370128933010105,8.164217447967687,5.951637062628164,7.3363633328640665,5.875495347702541,2.7270240783691406,1.3717599648730054,0.27100948736860253,0.3683120026217262,0.6326712566248947,0.7708581656572405,174.50755786066836,16,26.565051177078008,119.06584316617156,6598,421
34,C:\malav_parikh\sem-abaqus\B4C_17.tif,29,False,40.766259825307614,17.777993159653654,22.5980440623,24.11137634788446,5.364021190654265,7.797974634698423,4.90970236105234,6.856713311006823,4.619596717283288,2.282829999923706,1.5882784864023842,0.37038749277206173,0.4884686674381429,0.8366986865320525,0.7883691916771643,168.7815492532704,15,27.77656380886855,113.63674529051005,6583,360
35,C:\malav_parikh\sem-abaqus\B4C_17.tif,17,True,4.207899129235014,11.543541381266289,22.3920767763,32.83521418081301,5.339520356767172,8.395560616022017,4.94421482705355,9.242610700149253,4.963146798711259,2.037297010421753,1.6980574084450248,0.41109175989771884,0.2609903991469595,0.646168108776267,0.6371719501563623,169.49618007818296,19,21.454633616046767,100.1530525862978,6523,498
36,C:\malav_parikh\sem-abaqus\B4C_17.tif,18,False,39.436892745171576,11.127123200825054,18.307058937300003,28.274793590409526,4.827967624867388,8.455046551172856,5.126271650238889,6.7889057156183705,4.326914410779684,1.5215234756469727,1.649355931182235,0.3937027289899675,0.2877594252030164,0.6381349601593624,0.7260393868461926,47.954959600654696,16,10.88552705465871,102.05337639133603,5333,413
37,C:\malav_parikh\sem-abaqus\B4C_17.tif,69,True,54.108976615561524,39.332259727865086,17.9122883058,21.50885232754932,4.7756291530689206,8.442044405480228,3.982647201388194,8.45966304097148,3.3071244133844893,2.3522298336029053,2.1197068127293988,0.5282366438628512,0.48654885972858064,0.8086503804565477,0.9155072287775698,-167.07695513671345,8,51.56721692535593,106.30621485779201,5218,338
38,C:\malav_parikh\sem-abaqus\B4C_17.tif,37,False,13.07356159484417,21.825721818006926,17.843632543800002,20.88272443359389,4.766468144915001,6.179787019995107,4.681533301484748,5.84202611573209,4.432965656550166,2.1092400550842285,1.3200348309036245,0.24244423208480492,0.51418430962837,0.7892014732387743,0.8068011644249092,52.08387814462023,14,42.27368900609374,111.6692414456479,5198,323
39,C:\malav_parikh\sem-abaqus\B4C_17.tif,7,False,28.135409615914913,3.6484825054165846,17.428265183700002,30.237315049555708,4.710664117512294,10.026253872728338,5.971995821196916,7.0560683672365965,4.459676054082702,1.7221826314926147,1.6788782465555814,0.4043641925484358,0.23953973983030646,0.515562649640862,0.8091365087321458,149.36733120199426,15,12.607688280203263,112.67640466918024,5077,462
40,C:\malav_parikh\sem-abaqus\B4C_17.tif,16,True,58.21255570577725,12.459709618820726,17.2909536597,20.974757390380802,4.692070541425526,9.162734229568159,3.653358395624316,8.249413535246049,2.9758994071378004,1.7904924154281616,2.5080304851948028,0.6012807635700136,0.4938953286884452,0.8622092509065181,0.9282553755531172,115.9253615620029,9,29.219246690484603,110.08144853366633,5037,323
41,C:\malav_parikh\sem-abaqus\B4C_17.tif,53,False,22.830782329709344,31.506483254936764,15.471575966700001,15.082171371106009,4.4383580680446,5.0052460033249115,4.197396082957986,4.722766928410816,4.276001385328003,1.9559974670410156,1.192464543350319,0.1614006424120379,0.8547058486791063,0.9600918434288214,0.9277164581244377,-143.74006689475885,7,100.05894334549534,128.57142857142858,4507,231
42,C:\malav_parikh\sem-abaqus\B4C_17.tif,3,True,22.701662860485524,1.3023808131032466,11.736702513900001,15.263924840140914,3.8656996476045675,5.468992842864214,3.74976,4.929861275118185,3.6276581874614466,2.94984769821167,1.4584914348822895,0.3143600462208357,0.6330288788770607,0.9186856028961292,0.9413276708320575,-165.74796891990522,6,74.90304729824797,114.45850728534504,3419,238
43,C:\malav_parikh\sem-abaqus\B4C_17.tif,36,False,7.317944404586887,23.045199014995593,11.674912328100001,17.00234339504632,3.855510349804937,6.062012587458064,3.457845631961635,5.706337482375239,2.80671612123006,1.288071632385254,1.7531183380268731,0.42958785022721535,0.5075115440026229,0.8244399697961239,0.8355183965775479,126.78615755425878,11,60.46121774044192,115.99650737065457,3401,249
44,C:\malav_parikh\sem-abaqus\B4C_17.tif,12,False,28.17166730769231,7.678902692307694,11.245813815600002,14.879044808088965,3.783994564313082,4.985661303387947,3.582887755412898,4.572339474273719,3.3729319058026905,1.65060293674469,1.3915203723186107,0.2813615812654203,0.6383379283588249,0.8871578947368421,0.862344716510332,117.94249279559038,7,73.24973549497429,112.13462636881385,3276,229
45,C:\malav_parikh\sem-abaqus\B4C_17.tif,31,True,58.894382195121956,18.622226546341462,10.555823407500002,16.28051550111639,3.6660730747858907,7.182474473800795,2.1768628865659228,6.931065861859895,2.0424811685156348,2.1766414642333984,3.299461127352582,0.696920205632979,0.5004557412726537,0.8718138707765264,0.9332537564396526,80.67376134495737,7,30.21228100618165,116.1838657117087,3075,265
46,C:\malav_parikh\sem-abaqus\B4C_17.tif,48,False,5.373228685154976,28.112667181076674,10.5214955265,17.61499337452663,3.6601071260407,5.794488795924969,3.3014560095713534,5.1289138504865335,2.999170104810918,1.3466618061065674,1.7551313054379603,0.4302420582997529,0.42611063202316957,0.759062661833247,0.7819878989630384,81.83306467703565,11,27.246210650718147,77.0188159404908,3065,265
47,C:\malav_parikh\sem-abaqus\B4C_17.tif,20,False,2.9126857100591717,13.005824378698225,10.442541400200001,13.26982266296665,3.646348400560311,4.810092701185706,2.8127080892798237,4.924062665789327,2.8217052473957747,2.2008039951324463,1.7101286548428494,0.4152486731520828,0.7452222819572305,0.9353811873308929,0.9344034022633831,112.71144453817459,5,70.55777039373166,108.0,3042,205
48,C:\malav_parikh\sem-abaqus\B4C_17.tif,66,True,5.7734842242276985,39.950143641096844,9.889862516100001,18.339694806127326,3.548543933431361,7.5753494089513795,1.8162900000000002,7.938478041070922,1.7613391433305456,1.6742206811904907,4.170781873462596,0.760236802034004,0.36950124824392694,0.8465116279069768,0.890155991766594,175.7745910604158,7,48.47279356859545,72.0127969473444,2881,300
49,C:\malav_parikh\sem-abaqus\B4C_17.tif,46,True,1.0233308842105262,27.12815677894737,9.783446085000001,13.511070524870131,3.529400861223674,5.334586520903002,2.75373,5.01104477109845,2.8083779947750243,2.2147018909454346,1.9372220663983042,0.4837969186159403,0.6734761153938502,0.963476733977173,0.952216428626349,89.12819433365686,5,64.69399403009729,108.0,2850,211
50,C:\malav_parikh\sem-abaqus\B4C_17.tif,67,True,23.390699415041784,39.8940312534819,8.626596495300001,14.476061972484052,3.3141701516804662,6.50349,1.93347,5.898368342371893,2.0590367099785603,1.8748799562454224,3.3636363636363638,0.7027027027027026,0.5173071502473102,0.9355342840398515,0.9659678038919923,-176.95969657666532,5,36.43085812016234,108.0,2513,235
51,C:\malav_parikh\sem-abaqus\B4C_17.tif,24,True,0.9696794718909711,16.73400767887564,8.0601864588,12.02641990045307,3.2035212091202134,4.593994039917771,2.40219,4.354288245983514,2.5874220442708418,2.0594615936279297,1.9124191008695277,0.4771020643198315,0.700296936380105,0.9548633184996821,0.949182102098288,91.20967651463785,5,55.98065001017355,108.0,2348,188
52,C:\malav_parikh\sem-abaqus\B4C_17.tif,11,False,31.23912969895288,7.3869924345549745,7.867950325200002,14.767951201858834,3.1650885437940794,4.98015,2.821215007050351,4.727970063468247,2.4564785296799334,1.312052607536316,1.7652500740122137,0.4335080254509701,0.45334723999790427,0.785675626916832,0.8403088834091473,71.58581664172532,7,56.608086484448314,106.74206130502371,2292,227
53,C:\malav_parikh\sem-abaqus\B4C_17.tif,1,True,5.464362548076924,1.0218423776223777,7.854219172800001,11.468639424763492,3.1623254803745393,4.323370352456519,2.63655,4.183471957726332,2.5568840099794925,1.945006251335144,1.6397831834998458,0.39016327886369373,0.7503935333557031,0.9394263698630139,0.9595675846243501,-169.7104508690629,5,73.73979529168804,108.0,2288,185
54,C:\malav_parikh\sem-abaqus\B4C_17.tif,4,True,31.767357481751826,1.0621652189781021,6.584087575800001,13.852246523067544,2.895361923405783,4.7113063851335335,2.2270359962207427,4.484108317584048,1.9645241396502133,1.3235889673233032,2.1155052693932976,0.5272996884159082,0.43118638478454463,0.8532045240339301,0.7812273721874636,158.47169982338477,10,30.96375653207352,78.90726324657749,1918,213
55,C:\malav_parikh\sem-abaqus\B4C_17.tif,15,False,14.320734267409472,11.03675660724234,6.161854639500001,9.576777828422083,2.800985004586999,3.3308814357764223,2.2805109617615873,3.4237343329548824,2.3320465656208933,1.3111443519592285,1.4605855843830162,0.3153430988965825,0.8442721982593289,0.9567027477102416,0.9355005508035122,-145.97291739140547,7,99.06650273981619,128.57142857142858,1795,141
56,C:\malav_parikh\sem-abaqus\B4C_17.tif,65,True,47.69680870220163,39.57893676709155,5.9249922606,12.952332203290299,2.746622370921366,4.512951561594695,2.2344231946164546,4.222462833585561,1.966400875080885,0.9249953031539917,2.019738952078573,0.5048865107191846,0.4438147195579044,0.7570267131242742,0.8093678479577039,-158.76631529264353,11,35.537677791974374,101.09172127274938,1726,191
57,C:\malav_parikh\sem-abaqus\B4C_17.tif,42,False,7.501479219745224,26.086777667197453,4.3115818536,9.091969660076202,2.343005872029785,3.3728711453893405,2.0299925394635006,3.034226427881635,1.9869306672614147,0.9835852980613708,1.661518985818906,0.3981410934602506,0.6554363808722087,0.8648451730418943,0.9088041586125406,84.91872536308897,5,44.03803439918289,95.84567628252822,1256,136
58,C:\malav_parikh\sem-abaqus\B4C_17.tif,41,False,9.379825966162066,25.07443308993767,3.8550210363,8.8484093536338,2.215483069040043,3.336030428548277,1.853134750393338,3.1792982737649647,1.6793094831307243,0.9010144472122192,1.8002093090317293,0.44450903848627155,0.6187371662247677,0.9144965277777778,0.905984248949434,161.31546180268424,5,43.18702261502394,108.0,1123,137
59,C:\malav_parikh\sem-abaqus\B4C_17.tif,61,True,0.4974115449438203,36.045851713483145,3.6662176908000004,9.284888599047305,2.1605493152284656,3.9303366840513805,1.28898,3.864668537703562,1.3246884086011286,1.2525542974472046,3.0491836056815314,0.6720433633000309,0.5344101744476354,0.9139042357274401,0.9301088229503814,88.93164411033898,4,45.0,90.0,1068,149
60,C:\malav_parikh\sem-abaqus\B4C_17.tif,38,True,59.560848765957445,23.645615074468086,3.2268208140000003,9.21749902667171,2.0269474251098147,4.15162968605101,0.87885,4.59539112883858,0.9460325450775734,0.9134590029716492,4.7239343301485,0.7883120445561815,0.4772638197841169,0.9318918918918919,0.9694619010905334,92.58017905783048,4,40.91438322002512,90.0,940,154
61,C:\malav_parikh\sem-abaqus\B4C_17.tif,51,True,59.58603,31.192918779661017,3.0380174685,9.891955843559515,1.9667546818275052,4.687200000000001,0.9960300000000001,4.546884074382155,0.9834033810769401,0.9951216578483582,4.705882352941177,0.7875,0.390153756364582,0.9348079161816064,0.9738171060206059,86.03088431895195,3,14.875682001638834,60.00000000000001,885,162
62,C:\malav_parikh\sem-abaqus\B4C_17.tif,25,True,59.356659252013806,15.657418998849254,2.9830928589,7.440001326989611,1.9488950186114569,2.9365223832281613,1.3989947363340944,2.9048948006124355,1.4124593297711492,2.1553852558135986,2.0990231821193137,0.5235879200770268,0.6772213021346372,0.9067415730337078,0.9428069146395202,76.59301215987244,5,46.27303002005671,108.0,869,122
63,C:\malav_parikh\sem-abaqus\B4C_17.tif,44,False,58.29016830342578,27.084732871125613,2.1042991053,7.8890006409879785,1.636849667751679,2.668258330709379,1.23039,2.729009273603568,1.1741426673500783,0.5502010583877563,2.1686281022353713,0.5388789811543881,0.42488691038737236,0.7048346055979643,0.8144461006300455,89.75819583795342,6,18.434948822922017,92.71003411805198,613,116
64,C:\malav_parikh\sem-abaqus\B4C_17.tif,63,False,45.975641469115196,37.2115947245409,2.0562400719,8.709402072563176,1.6180501144934152,2.5275321272142124,1.4881860000000053,2.4082461730864155,1.3125311849312198,0.4921559691429138,1.69839800079708,0.4112098580364042,0.340648908474365,0.6585067319461444,0.7401436597061726,139.86144818644192,9,33.2857693406082,84.7719629845347,599,120
65,C:\malav_parikh\sem-abaqus\B4C_17.tif,45,False,10.306163089579526,27.015559798903112,1.8777350907,6.959818047721571,1.5462233254016406,2.8178074588764934,1.1021825787477255,2.612026576933736,1.038325078635082,0.5033290982246399,2.5565704931373725,0.6088509968004755,0.487133968537001,0.7931034482758621,0.8835905980388901,89.79064895062244,4,39.65139984628895,90.0,547,103
66,C:\malav_parikh\sem-abaqus\B4C_17.tif,58,False,49.50756621268657,36.25136009328359,1.8399744216000002,11.497907698252652,1.530597332704565,4.91353220273359,1.244074784697215,5.100593156199439,0.9607807861816541,0.3747943341732025,3.949547296651827,0.7468064249166643,0.1748976659889011,0.4261201143946615,0.8835667516730521,62.58245220788054,4,5.009684676978501,76.91235500912006,536,176
67,C:\malav_parikh\sem-abaqus\B4C_17.tif,68,True,39.73347544668588,40.267877031700294,1.1911774707000002,4.930864862090051,1.231525176556635,2.123028679810991,0.9231892681501377,1.9716741326655005,0.8515312622690239,0.6435818076133728,2.299667850412798,0.5651545940338747,0.615658860892087,0.9277108433734937,0.9645110059555483,-156.91622231226197,3,27.97947438848014,60.0,347,76
68,C:\malav_parikh\sem-abaqus\B4C_17.tif,23,False,21.056745587188615,14.802419466192172,0.9646134561,7.425565566624234,1.1082346311545113,3.48844289253816,0.4075626150755234,3.693133649157276,0.38430660625179525,0.21074236929416656,8.559280865080655,0.88316775488935,0.2198386789076305,0.718354430379747,0.9352949117226491,-148.9631854683735,3,8.420520183114537,60.00000000000003,281,106
69,C:\malav_parikh\sem-abaqus\B4C_17.tif,50,False,55.2532995,28.87474990909091,0.7552133820000001,6.228179282504109,0.9805955041073677,2.5726281225237355,0.6499976899367307,2.6561764565244363,0.5683929885797427,0.2460779845714569,3.9579034854326163,0.747340984013233,0.24465682180425513,0.5590062111801243,0.9216217897530553,118.97581178337902,5,0.8928489605776286,93.49846490502222,220,84

File: RUN_SAG/_meas/B4C_18_grains.csv
grain_id,source_image,label,touches_border,centroid_x_um,centroid_y_um,area_um2,perimeter_um,equivalent_diameter_um,feret_max_um,feret_min_um,major_axis_um,minor_axis_um,inscribed_radius_um,aspect_ratio,elongation,circularity,solidity,convexity,orientation_deg,n_corners,min_corner_angle_deg,mean_corner_angle_deg,pixel_area,outline_px
1,C:\malav_parikh\sem-abaqus\B4C_18.tif,12,True,28.095663333171746,9.881351497891318,35.41958042,31.142824391050937,6.715475444722532,11.720036624942773,5.0689,10.686494517096087,5.10083575179275,3.318350315093994,2.3121459537459357,0.5675013515561645,0.4589203145052194,0.8146319030671412,0.8750668167441115,88.84132190729058,9,63.24214619882731,106.25198746095941,41258,1028
2,C:\malav_parikh\sem-abaqus\B4C_18.tif,13,False,8.209015609152752,10.8759461842919,27.7635666,21.00741217011364,5.945558922255196,7.4193825410205125,5.107241462159978,6.993535638710237,5.267483418035314,2.490499973297119,1.452718183777172,0.3116352427007365,0.7905694126283048,0.9471994080651128,0.9187550075511316,164.00880256253873,8,79.69906137166396,135.0,32340,671
3,C:\malav_parikh\sem-abaqus\B4C_18.tif,11,False,22.78382505404982,6.86728286385712,27.39870835,21.89140643657483,5.906362581647482,7.089994602254645,5.802715450393008,6.705627019084923,5.4165570682211746,2.5539608001708984,1.2218408196759762,0.18156278305942253,0.7184435086426151,0.9150644044220988,0.8834307306029828,134.9045563198289,13,57.52880770915151,128.79732410802217,31915,673
4,C:\malav_parikh\sem-abaqus\B4C_18.tif,23,False,5.146140968421053,16.611247575708504,26.50587875,21.39207729811298,5.809331544373709,7.005886722606925,5.274856116287012,6.826515965282976,5.135864748930715,2.318561315536499,1.3281664121557861,0.2470823001939415,0.7278571500130853,0.907440127095366,0.8795889664137518,164.59771113315784,10,84.48202189423522,127.19620430681103,30875,631
5,C:\malav_parikh\sem-abaqus\B4C_18.tif,10,False,13.162392627611528,6.603222484322709,26.42174673,20.489019128982864,5.80010454885194,6.806687029678976,5.319924303756192,6.535030070580566,5.215958859408442,2.6040661334991455,1.279470654286009,0.21842677934802945,0.7909136182211641,0.9230104985683771,0.907596869729638,75.49948876435242,10,44.73717716676349,124.72506904600957,30777,625
6,C:\malav_parikh\sem-abaqus\B4C_18.tif,18,False,21.72340264202249,14.320323859043139,23.362946859999997,23.26172863133132,5.454046921662684,8.330325454026392,4.615314366738816,7.969973867058543,3.920701550773537,2.1091458797454834,1.8049313204016058,0.4459622985668533,0.5425671744313819,0.8329454838809767,0.8578301824855913,170.91907234122942,13,42.154914094899084,112.65174623741635,27214,736
7,C:\malav_parikh\sem-abaqus\B4C_18.tif,9,False,17.78341401382797,5.630013188610512,23.095097980000002,20.358165243970674,5.422692323714225,7.528788796346992,4.125833936898247,7.3596373780976165,4.062713648638307,2.224074602127075,1.82479200847503,0.45199233920599247,0.7002488476382176,0.9476958730724663,0.8863800553803715,95.09868267504795,12,58.133188779875574,124.85624332045627,26902,641
8,C:\malav_parikh\sem-abaqus\B4C_18.tif,27,True,19.76146997176318,18.874706550016203,18.54595947,17.525752784156442,4.859367139068582,6.9719840999531835,3.516,6.95971614370462,3.567015413612966,3.130739450454712,1.982930631386002,0.49569592391588935,0.7587624108488537,0.9649607279476673,0.9579647668965483,-178.8492663413715,7,94.57392125990086,128.57142857142858,21603,573
9,C:\malav_parikh\sem-abaqus\B4C_18.tif,7,True,1.6631286303867934,6.238255154045493,17.88921462,19.50296524175049,4.772552302326128,7.16023901835686,3.9988415884329376,6.603242861595457,3.709783384088968,2.2822206020355225,1.7905783112460847,0.4415212148391945,0.5910168255495993,0.9509806191678052,0.8695712058326793,68.77473796284717,7,99.46232220802563,128.57142857142858,20838,604
10,C:\malav_parikh\sem-abaqus\B4C_18.tif,15,False,18.783479655727803,11.021613529293337,17.056479319999998,20.38791751758476,4.660148491645037,6.539219135340243,4.658382847955127,6.065317970229528,4.060314614870162,2.0722596645355225,1.403753050956458,0.2876239881946171,0.5156482167977257,0.7787184032826723,0.8187957328112263,-139.69586571479132,13,33.0908864883696,116.8786550140349,19868,640
11,C:\malav_parikh\sem-abaqus\B4C_18.tif,5,True,8.119638879483652,1.883818558882658,16.227177979999997,15.677279782590807,4.545446590115393,5.245027364084958,4.581938398497041,4.733393291978592,4.625983874793205,2.141853094100952,1.1447180009677613,0.12642240346130185,0.829681574790877,0.9752418300653596,0.9520565846616833,170.6696495810964,6,72.33481379842077,120.00000000000001,18902,499
12,C:\malav_parikh\sem-abaqus\B4C_18.tif,16,False,3.1523103913414374,11.535023832373641,16.101838439999998,22.0968805079655,4.527857931157374,6.296432974311725,4.043168440939824,6.292227580180926,3.481259703424015,1.5215106010437012,1.5573016722618005,0.3578636574969989,0.41440348062138904,0.7665120342826236,0.7386198626399897,104.13470481574979,15,22.331997751229217,108.9707849911071,18756,663
13,C:\malav_parikh\sem-abaqus\B4C_18.tif,8,False,6.217813866596501,6.270913129851335,13.050764979999999,15.31765906555146,4.076364809677957,5.496073975120786,3.4569155801445524,5.22192197431974,3.3561714057249805,1.5808372497558594,1.5898779844924547,0.37102091496710965,0.6989740219176754,0.9422707671000033,0.9046502714833372,121.93775397411446,6,65.18022760562262,120.0,15202,467
14,C:\malav_parikh\sem-abaqus\B4C_18.tif,14,False,13.064737505867626,12.13581151619465,10.973219180000001,16.99224410387535,3.7378518687907305,6.025336804693991,3.421703828339281,5.599536987220815,2.713487156727469,1.2469990253448486,1.7609171064984837,0.4321140976428687,0.4775759422837601,0.803561687790791,0.8221369688701476,127.28294915140232,9,59.19240105318489,112.14093564886934,12782,519
15,C:\malav_parikh\sem-abaqus\B4C_18.tif,1,True,2.4320272973194528,0.9800596606279204,10.47271951,14.966694474684825,3.651613427110194,6.246125042776521,2.344,6.012743692097787,2.408493834816349,2.2471511363983154,2.664729113812509,0.624727333515237,0.587513093178744,0.9336511409815568,0.9501462321246229,172.22269000082585,6,73.61045966596522,112.09468433526523,12199,502
16,C:\malav_parikh\sem-abaqus\B4C_18.tif,24,False,11.16972564153178,16.963546160679037,8.698220679999999,14.618918548201332,3.3279000193228727,4.482995750611415,2.918857710166389,4.227159486706308,2.7905975874971327,1.2594457864761353,1.5358733435333722,0.34890464489771167,0.5114577845854731,0.8398999109376989,0.8082899957560601,71.03779418685755,8,33.801973203045996,70.08089723850892,10132,458
17,C:\malav_parikh\sem-abaqus\B4C_18.tif,26,True,8.937809690213314,19.541316057455248,8.00885321,13.356718666718415,3.1933037147993217,5.491307790499454,2.0803,5.754791658896436,1.9716012478924947,1.7146180868148804,2.6396711005621567,0.6211649247563322,0.564131877019389,0.9300153139356816,0.9468556518302859,-173.60607192717657,6,54.833563964207116,112.70955943208811,9329,437
18,C:\malav_parikh\sem-abaqus\B4C_18.tif,21,True,0.9262938209331651,16.10336498108449,6.8078256999999995,12.948760778082598,2.944145528825697,4.505440716511538,2.0313256117881573,4.478342307670105,2.111514466072059,1.9621915817260742,2.217980559278943,0.549139420624545,0.5102251674833076,0.8437073064101863,0.8484910040056155,86.21949377021397,8,49.76364169072618,105.68405240351498,7930,419
19,C:\malav_parikh\sem-abaqus\B4C_18.tif,28,True,28.184605798786,19.470586000258297,6.64728807,10.694444316864923,2.909224988887982,4.271875692245738,2.1096,4.24337030483509,2.111325486212498,1.8925988674163818,2.024969516612504,0.5061654055549129,0.7303615756417039,0.9775164749967695,0.9628002504520234,171.8753265927244,6,64.98310652189998,120.0,7743,354
20,C:\malav_parikh\sem-abaqus\B4C_18.tif,4,True,24.42886428310168,0.41178074250182883,4.69422332,12.782570931640473,2.4447639482866204,6.123770095292605,1.0841,6.021209337866381,1.0911044010875197,1.112491488456726,5.64871330623799,0.8229685335781373,0.36102492624583643,0.9473304473304472,0.9663987362375925,178.82354676231753,4,29.00111388351936,90.00000000000001,5468,430
21,C:\malav_parikh\sem-abaqus\B4C_18.tif,20,False,13.430063957597174,15.105852552021986,4.37314806,14.81418325333339,2.3596747752548146,4.6269886124778825,2.589778586095728,3.7312881741701807,2.6152629740115114,0.9485023617744446,1.7866348255869207,0.44028853256484923,0.2504082424915463,0.5303203973582229,0.760126340883272,125.23891007369951,10,3.691385986451159,107.65664035774202,5094,470
22,C:\malav_parikh\sem-abaqus\B4C_18.tif,2,True,12.077344865302816,0.6527543852542029,4.23836513,10.961058359780997,2.323026923766186,3.783218904583767,1.7287,3.6914712221825443,1.6567279796381844,1.2936973571777344,2.1884762564839284,0.5430610695285176,0.4433056350343423,0.8284023668639052,0.8111248135845676,171.99690211385814,9,18.58299960326633,99.71854133889718,4937,352
23,C:\malav_parikh\sem-abaqus\B4C_18.tif,17,True,0.6406569085598741,12.866017726353627,3.8211389899999997,10.047510229943335,2.2057255649779686,3.6793380940054963,1.6408,3.5615733902503566,1.4888254267353833,1.7329246997833252,2.2424049817195857,0.5540502236874487,0.4756481204247068,0.812139548076014,0.8392275414221053,81.37686304122467,8,62.52556837372287,93.39508802385447,4451,310
24,C:\malav_parikh\sem-abaqus\B4C_18.tif,3,True,20.148940305061245,0.6291475849318234,3.71468623,8.060286816328277,2.1747839902664308,3.2421214597852437,1.5529,3.267411128524439,1.5546792083381598,1.3694231510162354,2.087785085829895,0.521023496725239,0.7185070073228357,0.979915927136852,0.9626632617296067,-170.36937884987208,5,45.86140799319093,108.0,4327,260
25,C:\malav_parikh\sem-abaqus\B4C_18.tif,19,False,15.043531996133398,14.312653479942,3.5524316199999997,9.35387439572251,2.126757254260955,3.928604487601163,1.5804584320729016,3.375701856068981,1.4478952445558197,0.8545607328414917,2.485737307528218,0.5977048753416402,0.5102141786243686,0.8825024870122693,0.8904399569716925,163.58190413990857,4,37.90836890516461,90.0,4138,290
26,C:\malav_parikh\sem-abaqus\B4C_18.tif,6,False,12.024765672653338,2.266048695357506,2.5334039899999996,6.964954196211635,1.7960039373169103,2.820267691195288,1.2189536812049429,2.6977548122827564,1.2121613802301598,0.6152999997138977,2.3136791288143423,0.5677879497005034,0.6562627964809851,0.9360723089564503,0.9063768608772912,146.191356614003,5,63.17705508288678,108.0,2951,204
27,C:\malav_parikh\sem-abaqus\B4C_18.tif,22,False,16.029559053916582,16.0069506612411,1.68779134,6.207865551244025,1.4659340630975017,2.4951491899283296,1.09214280481888,2.4040044679008545,1.0193012048111474,0.46880000829696655,2.2846363853874614,0.5622935857994726,0.5503563899608869,0.8337048595630852,0.9141509714948306,92.19743783474246,4,39.458795221960145,90.0,1966,190
28,C:\malav_parikh\sem-abaqus\B4C_18.tif,25,True,1.1567381402679273,19.436013002364067,1.08942381,6.945890293542705,1.1777510245667573,3.1763146065841776,0.5341653769335644,3.3379114841359825,0.4505772407676938,0.28677666187286377,5.946313152713424,0.8318285676657174,0.28375981194431277,0.7745358090185677,0.922617806227599,-142.0711669589185,3,10.701073570743356,60.0,1269,200
