Repository: Ak-soni2/sem-abaqus

# semgrit — SEM abrasive-grain measurement → Abaqus grinding-wheel model

Measures individual abrasive grains in SEM micrographs, reconstructs each one as a
3D solid, and assembles them onto a grinding wheel (or an angular sector of one)
exported as an Abaqus `.inp` deck.

Replaces `SEM_WHEEL (1).ipynb` / `sem_wheel (1).py`.

> **New to the project? Read [`THEORY.md`](THEORY.md) first.** It is a
> self-contained account of the physics and mathematics — every equation the
> model uses, derived or cited, with what may and may not be quoted from the
> results. This file is how to *run* it; `context.md` is how the code is laid
> out; `THEORY.md` is what it *means*.

## Use

```bash

# 1. measure grains in every SEM image
python -m semgrit analyze "*.tif" -o results --verify

# 3. same wheel, but also as CAD for SOLIDWORKS (small sector -- see the note below)
python -m semgrit wheel results -o cad \
    --diameter 100 --width 10 --sector 3 --rim-depth 1 \
    --areal-density 40 --step --step-max-grains 150 --stl --verify

# individual grain solids as CAD, laid out on a grid for inspection
python -m semgrit analyze "*.tif" -o results --step --step-max-grains 200

# full verification suite (unit + integration + export round-trips)
python verify_all.py

# every run.bat / run.sh: real Abaqus flags, double=both, a datacheck that

# actually stops on failure, the subroutine present in the folder
python verify_launchers.py

# the constitutive law: compiles vumat_grind.for and exercises it on a single

# material point against closed-form algebra, the published JH-2 benchmarks,

# and vumat_jh2.for itself (needs gfortran)
python verify_vumat_grind.py

# a hybrid deck: does the subroutine agree with the card about which elements

## Outputs

| File | Contents |
|---|---|
| `<image>_grains.csv` | 25 shape descriptors per grain, in microns |
| `<image>_report.json` | calibration, segmentation settings, validation results |
| `<image>_segmentation.png` | overlay; green = interior grain, red = border-truncated |
| `summary.json` | pooled size distribution across all images |
| `grain_library.pkl` | reusable measured 3D grain solids |
| `<name>.inp` | Abaqus deck |
| `<name>_placements.csv` | per-grain position, orientation, protrusion |
| `<name>.step` | CAD solid bodies — **open in SOLIDWORKS** (`--step`) |
| `<name>.stl` | mesh body, opens anywhere (`--stl`) |
| `grains.step` | individual grain solids on a grid (`analyze --step`) |

## CAD output for SOLIDWORKS

`--step` writes a STEP (ISO 10303-21) **faceted B-rep**: `FACETED_BREP` solids with
planar `FACE_SURFACE`s bounded by `POLY_LOOP`s. SOLIDWORKS imports this as genuine
solid bodies — one body per grain plus the bond rim, in a multibody part — so you can
section, measure and apply features. An STL by contrast arrives as a mesh body you
cannot really work with, which is why STEP is the default CAD route.

Nothing is lost by faceting: the grains genuinely *are* polyhedra, built by lofting a
measured outline between planar rings, so every face is exactly planar. The rim is
faceted at the same angular resolution as its hex mesh, so the CAD and the FE model
describe the same body.

**Use a small sector for CAD.** A CAD kernel is far slower per body than an FE solver:
10,000 grains is routine in Abaqus and unusable in SOLIDWORKS. `--step-max-grains`
defaults to 200 and samples grains evenly across the sector (not the first N, which
would clump them at θ=0). The `.inp` always keeps every grain regardless; the cap only
affects the CAD file, and the exact counts are reported.

Rough guide: `--sector 3 --step-max-grains 150` gives a 9 MB STEP with 151 solid
bodies. Expect roughly 60 kB and ~1,100 STEP entities per grain.

Verified end to end — the STEP is re-parsed from disk and compared against the FE
model: bond-rim volume agrees to **7e-13** relative, grain volumes to **7e-8**, and each
grain's radial protrusion to **5e-11 mm**.

## How it works

**1. Calibration.** Pixel size is read from the instrument's own metadata
(Zeiss SmartSEM TIFF tag 34118, `AP_IMAGE_PIXEL_SIZE`). The burnt-in scale bar is
measured independently — tick-centre to tick-centre — and its label recovered by
snapping to the nearest 1‑2‑5 value, giving an OCR-free cross-check. If the two
disagree by more than 5%, the run **fails** rather than proceeding.

**2.

## What is measured vs modelled

Everything in-plane is measured. **Grain height cannot be obtained from a single
top-down SEM image** and is the one modelled quantity: thickness = ratio × minimum
Feret width, with the ratio drawn from a seeded truncated normal
(default mean 0.70, sd 0.12, clipped to [0.45, 0.95]) representing blocky crushed
grit. Override with `--thickness-ratio` / `--thickness-std`. Everything is seeded,
so a run is reproducible; the same seed produces a byte-identical deck.

Material properties in the deck are representative literature values, clearly
marked. Confirm them against your own data before drawing conclusions.

File: WHEEL_FIXED/wheel_A_D2mm_placements.csv
placement_id,shape_index,source_image,grain_id,x_mm,y_mm,z_mm,rot_axis_x,rot_axis_y,rot_axis_z,rot_angle_deg,theta_deg,axial_mm,radius_mm,protrusion_mm,bounding_radius_mm,grain_height_um,grain_volume_um3,equivalent_diameter_um,feret_max_um,feret_min_um
1,61,DIAMOND_11.tif,81,0.999485,0.020604,-0.241917,-0.001977,0.983016,-0.183509,87.221090,1.1809,-0.241917,0.999697,0.000471,0.002323,1.0526,2.9133,2.9314,5.2877,1.7818
2,67,DIAMOND_11.tif,92,0.998483,0.058629,-0.235695,-0.692740,0.255614,-0.674368,109.856732,3.3604,-0.235695,1.000203,0.001369,0.001376,2.0946,4.5898,2.6204,4.5504,2.8789
3,2,DIAMOND_11.tif,5,0.995099,0.083449,-0.240033,-0.703417,0.359688,-0.613049,135.390396,4.7936,-0.240033,0.998592,0.002240,0.004939,6.1317,172.9320,7.2822,10.2853,7.7068
4,53,DIAMOND_11.tif,68,0.990953,0.131620,-0.241783,-0.591610,-0.079973,-0.802248,152.325663,7.5658,-0.241783,0.999656,0.001394,0.002864,2.8584,12.9675,3.2293,5.8149,3.6615
5,18,DIAMOND_11.tif,25,0.987782,0.156274,-0.226490,-0.772720,-0.114694,-0.624298,172.166704,8.9901,-0.226490,1.000068,0.002009,0.005001,3.3099,34.0561,5.0622,9.5853,4.0570
6,26,DIAMOND_11.tif,36,0.983194,0.180693,-0.230831,-0.154585,0.926379,0.343402,91.196705,10.4137,-0.230831,0.999660,0.001085,0.003876,2.3312,18.8512,4.3784,7.3800,3.1732
7,38,DIAMOND_11.tif,51,0.976519,0.215468,-0.237411,-0.567581,0.654603,-0.499345,136.155516,12.4429,-0.237411,1.000008,0.001535,0.002018,2.6315,13.7149,3.6601,4.6655,3.7508
8,22,DIAMOND_11.tif,31,0.967671,0.249994,-0.223302,0.303433,0.664562,0.682851,153.731497,14.4854,-0.223302,0.999442,0.001055,0.002945,2.5253,24.2589,4.7564,6.2282,3.9129
9,9,DIAMOND_11.tif,15,0.954748,0.297763,-0.222219,0.628420,0.248153,0.737230,171.100033,17.3214,-0.222219,1.000103,0.002451,0.003979,3.9470,49.2002,5.7090,7.4169,5.1537
10,92,DIAMOND_11.tif,126,0.948692,0.316018,-0.225071,0.500945,0.516631,0.694368,124.747201,18.4234,-0.225071,0.999942,0.000377,0.000751,0.7223,0.3678,1.4664,2.4982,1.0312
11,23,DIAMOND_11.tif,32,0.929946,0.367495,-0.239561,0.625029,0.348756,0.698360,155.847678,21.5629,-0.239561,0.999926,0.001500,0.003253,2.5047,21.3131,4.6565,8.4243,3.7626
12,32,DIAMOND_11.tif,45,0.918542,0.395276,-0.227529,-0.451399,0.888400,-0.083572,89.994114,23.2836,-0.227529,0.999981,0.001213,0.002670,2.1119,12.6641,3.9129,5.6350,2.7141
13,73,DIAMOND_11.tif,99,0.909329,0.415836,-0.238786,-0.066956,0.883712,0.463216,102.622587,24.5746,-0.238786,0.999899,0.000595,0.001677,1.2256,2.7484,2.4781,4.1438,1.6880
14,13,DIAMOND_11.tif,19,0.894821,0.444648,-0.242603,-0.794341,0.217542,-0.567184,127.011497,26.4233,-0.242603,0.999208,0.000968,0.003320,2.9475,35.7805,5.3648,6.4651,5.1690
15,4,DIAMOND_11.tif,8,0.869317,0.492635,-0.232732,0.579790,0.432522,0.690485,168.270443,29.5399,-0.232732,0.999201,0.001951,0.004101,4.6158,73.3776,6.3488,8.7276,5.7689
16,57,DIAMOND_11.tif,72,0.999652,0.018236,-0.197343,-0.675212,0.037772,-0.736656,178.374138,1.0451,-0.197343,0.999819,0.000648,0.002106,1.3363,5.3831,3.1630,4.8559,2.6014
17,51,DIAMOND_11.tif,66,0.998575,0.055846,-0.189279,-0.399172,0.814010,-0.421958,105.384117,3.2010,-0.189279,1.000135,0.001437,0.001784,2.1914,9.0469,3.3613,4.8757,3.1654
18,31,DIAMOND_11.tif,43,0.996088,0.082436,-0.188573,0.468770,0.551622,0.689905,119.132528,4.7310,-0.188573,0.999494,0.000922,0.002595,2.2881,14.1526,3.9969,5.4815,3.1181
19,10,DIAMOND_11.tif,16,0.993128,0.113726,-0.199416,0.740863,0.160318,0.652242,167.211049,6.5326,-0.199416,0.999618,0.001758,0.003521,3.4750,44.9521,5.5565,6.9330,4.8288
20,30,DIAMOND_11.tif,42,0.987515,0.156214,-0.200359,0.660826,0.167173,0.731685,146.675711,8.9891,-0.200359,0.999795,0.001176,0.002952,2.1106,13.7130,4.0306,5.7484,3.2738
21,69,DIAMOND_11.tif,94,0.982929,0.183999,-0.196410,-0.621504,-0.010637,-0.783339,166.209410,10.6027,-0.196410,1.000002,0.000957,0.001419,1.6246,3.9163,2.5596,3.7240,2.5617
22,87,DIAMOND_11.tif,118,0.972215,0.234337,-0.187133,-0.090237,0.984700,0.149077,98.989851,13.5518,-0.187133,1.000058,0.000671,0.001420,1.0508,1.0922,1.7911,2.9189,1.6823
23,33,DIAMOND_11.tif,46,0.963314,0.267863,-0.199951,0.621550,0.404151,0.671072,168.030907,15.5393,-0.199951,0.999862,0.000936,0.002346,1.7205,10.9902,3.9084,5.2783,3.6731
24,95,DIAMOND_11.tif,130,0.954704,0.297994,-0.202232,0.514671,0.558161,0.650822,140.595167,17.3348,-0.202232,1.000130,0.000568,0.000520,0.7720,0.3081,1.2082,1.4787,1.0867
25,48,DIAMOND_11.tif,63,0.947344,0.318693,-0.195274,0.384600,0.581268,0.717085,127.092181,18.5933,-0.195274,0.999513,0.000703,0.002507,1.9949,8.9620,3.4174,5.5326,3.2778
26,73,DIAMOND_11.tif,99,0.935203,0.354524,-0.190171,0.604973,0.370846,0.704614,137.354906,20.7611,-0.190171,1.000146,0.000889,0.001677,1.2256,2.7484,2.4781,4.1438,1.6880
27,65,DIAMOND_11.tif,89,0.923053,0.384437,-0.202958,0.298179,0.825171,0.479774,115.197283,22.6110,-0.202958,0.999910,0.000751,0.001873,1.5214,4.2247,2.6691,4.0917,2.1900
28,46,DIAMOND_11.tif,60,0.908872,0.415765,-0.189146,-0.609441,-0.160760,-0.776362,140.392892,24.5818,-0.189146,0.999454,0.000617,0.002096,1.8506,8.4267,3.4726,5.0876,2.7590
29,15,DIAMOND_11.tif,21,0.888742,0.458022,-0.203598,-0.660299,-0.047742,-0.749484,139.096132,27.2648,-0.203598,0.999824,0.001002,0.003965,1.8995,20.6013,5.1918,8.8082,3.5099
30,57,DIAMOND_11.tif,72,0.874553,0.484491,-0.188824,0.468396,0.607953,0.641092,151.089358,28.9859,-0.188824,0.999788,0.000589,0.002106,1.3363,5.3831,3.1630,4.8559,2.6014
31,30,DIAMOND_11.tif,42,0.999534,0.026959,-0.160972,-0.445429,0.820363,-0.358606,100.229958,1.5450,-0.160972,0.999897,0.001184,0.002952,2.1106,13.7130,4.0306,5.7484,3.2738
32,48,DIAMOND_11.tif,63,0.998103,0.054584,-0.153035,-0.816609,0.240011,-0.524923,150.197496,3.1303,-0.153035,0.999595,0.000832,0.002507,1.9949,8.9620,3.4174,5.5326,3.2778
33,63,DIAMOND_11.tif,86,0.996526,0.079645,-0.167405,-0.604632,0.429951,-0.670494,129.977321,4.5695,-0.167405,0.999703,0.000669,0.001898,1.6842,4.7862,2.7402,4.4393,2.0872
34,19,DIAMOND_11.tif,26,0.991903,0.124496,-0.169657,0.649003,0.600935,0.466554,131.578714,7.1539,-0.169657,0.999685,0.001448,0.002910,2.8154,28.5622,4.9632,6.3715,4.5700
35,95,DIAMOND_11.tif,130,0.986556,0.162823,-0.169400,-0.490955,0.684824,-0.538498,106.549453,9.3717,-0.169400,0.999902,0.000345,0.000520,0.7720,0.3081,1.2082,1.4787,1.0867
36,21,DIAMOND_11.tif,30,0.981019,0.193649,-0.161155,0.056313,0.955439,0.289767,112.141432,11.1664,-0.161155,0.999949,0.001817,0.003125,2.9763,28.1827,4.7784,6.6225,4.2739
37,9,DIAMOND_11.tif,15,0.972043,0.232636,-0.157649,-0.844733,0.080049,-0.529167,132.151358,13.4592,-0.157649,0.999494,0.001995,0.003979,3.9470,49.2002,5.7090,7.4169,5.1537
38,56,DIAMOND_11.tif,71,0.967982,0.250669,-0.163498,-0.379786,0.899689,-0.215225,93.164709,14.5184,-0.163498,0.999912,0.001283,0.001714,2.3265,8.6456,3.1857,4.7472,2.8980
39,94,DIAMOND_11.tif,129,0.956405,0.291630,-0.162863,-0.747571,0.580349,-0.323007,134.443842,16.9577,-0.162863,0.999879,0.000170,0.000449,0.5504,0.1192,1.2118,1.9652,0.9777
40,33,DIAMOND_11.tif,46,0.947249,0.319511,-0.156670,0.007650,0.965393,0.260687,87.411142,18.6395,-0.156670,0.999684,0.000753,0.002346,1.7205,10.9902,3.9084,5.2783,3.6731
41,71,DIAMOND_11.tif,97,0.931356,0.364353,-0.170030,-0.288878,0.811696,0.507641,107.325662,21.3658,-0.170030,1.000089,0.001183,0.001354,2.0459,4.2073,2.5244,4.2107,2.6742
42,27,DIAMOND_11.tif,37,0.922065,0.387154,-0.166629,-0.624530,0.657696,-0.421187,109.009207,22.7764,-0.166629,1.000046,0.001289,0.003142,1.8285,13.4607,4.3256,6.4516,2.9485
43,94,DIAMOND_11.tif,129,0.908876,0.416863,-0.157705,0.187429,0.881783,0.432815,107.999878,24.6389,-0.157705,0.999915,0.000235,0.000449,0.5504,0.1192,1.2118,1.9652,0.9777
44,72,DIAMOND_11.tif,98,0.893120,0.450014,-0.168079,-0.492456,0.870307,0.007257,89.658357,26.7421,-0.168079,1.000088,0.000780,0.001574,1.2045,2.3662,2.4860,3.5061,1.6844
45,59,DIAMOND_11.tif,79,0.876465,0.481421,-0.167159,-0.804541,0.065565,-0.590266,127.849123,28.7790,-0.167159,0.999978,0.000937,0.001565,1.6120,4.0482,2.9984,6.3629,2.3502
46,0,DIAMOND_11.tif,1,0.999459,0.021402,-0.132292,0.639380,0.099754,0.762392,164.125724,1.2267,-0.132292,0.999688,0.003695,0.006616,6.5389,193.8738,8.8984,12.5805,9.1749
47,91,DIAMOND_11.tif,123,0.998326,0.058543,-0.121863,0.666307,0.435766,0.605098,150.322625,3.3561,-0.121863,1.000041,0.000579,0.000853,0.8947,0.6195,1.7441,3.8088,1.3476
48,50,DIAMOND_11.tif,65,0.996722,0.084783,-0.120850,-0.078012,0.996051,-0.042398,123.039101,4.8620,-0.120850,1.000322,0.001974,0.002633,2.7839,13.2921,3.4104,5.3330,3.1854
49,95,DIAMOND_11.tif,130,0.992004,0.126152,-0.130930,0.169105,0.943591,0.284673,95.092847,7.2473,-0.130930,0.999993,0.000429,0.000520,0.7720,0.3081,1.2082,1.4787,1.0867
50,13,DIAMOND_11.tif,19,0.988915,0.147442,-0.116747,0.174854,0.719434,0.672192,93.973815,8.4800,-0.116747,0.999846,0.001696,0.003320,2.9475,35.7805,5.3648,6.4651,5.1690
51,38,DIAMOND_11.tif,51,0.980386,0.197023,-0.131570,-0.558908,0.660032,-0.501975,98.820713,11.3631,-0.131570,0.999988,0.001552,0.002018,2.6315,13.7149,3.6601,4.6655,3.7508
52,7,DIAMOND_11.tif,11,0.972816,0.231209,-0.119788,0.689229,0.366171,0.625206,178.118907,13.3694,-0.119788,0.999914,0.002534,0.003862,4.3101,56.5908,6.0473,7.9302,5.8421
53,8,DIAMOND_11.tif,12,0.964717,0.263690,-0.120970,-0.548881,0.721598,-0.421932,132.541596,15.2875,-0.120970,1.000106,0.002131,0.004457,3.9078,33.8063,5.7696,7.9445,6.2466
54,77,DIAMOND_11.tif,104,0.953132,0.302192,-0.126126,-0.706509,0.557354,-0.436122,108.662811,17.5913,-0.126126,0.999890,0.000746,0.001103,1.4701,2.4381,2.1917,2.8805,2.0602
55,88,DIAMOND_11.tif,119,0.946433,0.322578,-0.124986,-0.726309,-0.106341,-0.679093,158.586811,18.8209,-0.124986,0.999896,0.000555,0.000959,1.1525,1.0033,1.7887,2.4278,1.4411
56,37,DIAMOND_11.tif,50,0.930269,0.365837,-0.126440,0.238516,0.699241,0.673923,136.579033,21.4677,-0.126440,0.999619,0.001425,0.002543,2.7966,14.0539,3.6655,5.3763,2.9527
57,15,DIAMOND_11.tif,21,0.919718,0.392029,-0.130910,0.271174,0.891503,0.362887,92.183055,23.0861,-0.130910,0.999784,0.001253,0.003965,1.8995,20.6013,5.1918,8.8082,3.5099
58,22,DIAMOND_11.tif,31,0.905396,0.424722,-0.114690,-0.705983,0.600634,-0.375269,100.853557,25.1313,-0.114690,1.000066,0.001551,0.002945,2.5253,24.2589,4.7564,6.2282,3.9129
59,65,DIAMOND_11.tif,89,0.890824,0.454348,-0.128673,-0.774975,0.251608,-0.579747,150.549943,27.0230,-0.128673,0.999999,0.001070,0.001873,1.5214,4.2247,2.6691,4.0917,2.1900
60,53,DIAMOND_11.tif,68,0.876705,0.481634,-0.128964,-0.759735,0.245920,-0.601935,111.447409,28.7830,-0.128964,1.000291,0.001970,0.002864,2.8584,12.9675,3.2293,5.8149,3.6615
61,90,DIAMOND_11.tif,122,1.000015,0.011214,-0.080305,0.053288,0.996694,0.061325,89.631801,0.6425,-0.080305,1.000078,0.000974,0.000910,1.5618,1.4736,1.7516,2.1607,1.7785
62,59,DIAMOND_11.tif,79,0.997617,0.060717,-0.090329,0.558526,0.164406,0.813031,176.955385,3.4828,-0.090329,0.999463,0.000432,0.001565,1.6120,4.0482,2.9984,6.3629,2.3502
63,29,DIAMOND_11.tif,41,0.995127,0.096533,-0.080140,-0.310143,0.946437,-0.089819,105.986983,5.5407,-0.080140,0.999798,0.001320,0.004448,2.6907,13.0309,4.0409,8.2103,2.9520
64,76,DIAMOND_11.tif,102,0.992162,0.125605,-0.084267,0.195950,0.976124,0.093731,115.486008,7.2151,-0.084267,1.000081,0.001047,0.001500,1.4710,2.5364,2.3662,4.0879,1.6961
65,77,DIAMOND_11.tif,104,0.989112,0.148185,-0.099340,0.649484,0.514289,0.560069,107.671957,8.5205,-0.099340,1.000151,0.000986,0.001103,1.4701,2.4381,2.1917,2.8805,2.0602
66,53,DIAMOND_11.tif,68,0.981994,0.187632,-0.091595,0.646648,0.456224,0.611315,148.703883,10.8173,-0.091595,0.999759,0.001382,0.002864,2.8584,12.9675,3.2293,5.8149,3.6615
67,67,DIAMOND_11.tif,92,0.975206,0.219655,-0.096848,0.270722,0.723469,0.635061,105.096476,12.6935,-0.096848,0.999637,0.000832,0.001376,2.0946,4.5898,2.6204,4.5504,2.8789
68,72,DIAMOND_11.tif,98,0.966865,0.254730,-0.095094,0.734455,0.292652,0.612316,142.903161,14.7597,-0.095094,0.999857,0.000636,0.001574,1.2045,2.3662,2.4860,3.5061,1.6844
69,56,DIAMOND_11.tif,71,0.955162,0.295717,-0.084910,0.334965,0.452516,0.826455,154.845035,17.2025,-0.084910,0.999892,0.001188,0.001714,2.3265,8.6456,3.1857,4.7472,2.8980
70,44,DIAMOND_11.tif,57,0.942516,0.334320,-0.084565,-0.734731,-0.167391,-0.657381,161.488546,19.5301,-0.084565,1.000053,0.001457,0.002282,2.3842,12.0878,3.5350,4.8545,3.2090
71,45,DIAMOND_11.tif,59,0.933514,0.357448,-0.086544,0.330522,0.741384,0.584042,120.570907,20.9521,-0.086544,0.999609,0.000677,0.002488,1.8303,8.5307,3.4820,5.4290,2.7115
72,86,DIAMOND_11.tif,117,0.923028,0.384408,-0.086673,0.232523,0.845632,0.480457,127.825978,22.6100,-0.086673,0.999875,0.000421,0.000977,0.8689,0.7673,1.7960,3.2118,1.3557
73,65,DIAMOND_11.tif,89,0.903008,0.428753,-0.086776,0.716656,0.279459,0.638989,148.795988,25.3986,-0.086776,0.999626,0.000777,0.001873,1.5214,4.2247,2.6691,4.0917,2.1900
74,81,DIAMOND_11.tif,111,0.888083,0.459886,-0.087219,-0.639365,0.652096,-0.407410,104.404558,27.3770,-0.087219,1.000093,0.000704,0.001027,1.0254,1.0043,1.8804,3.7282,1.4915
75,27,DIAMOND_11.tif,37,0.871659,0.490001,-0.095322,0.210787,0.789958,0.575792,118.763556,29.3424,-0.095322,0.999945,0.001010,0.003142,1.8285,13.4607,4.3256,6.4516,2.9485
76,50,DIAMOND_11.tif,65,0.998726,0.022917,-0.051785,0.185875,0.883514,0.429946,99.429029,1.3145,-0.051785,0.998989,0.000718,0.002633,2.7839,13.2921,3.4104,5.3330,3.1854
77,93,DIAMOND_11.tif,127,0.999065,0.044843,-0.046532,-0.507237,0.711157,-0.486792,107.709404,2.5700,-0.046532,1.000071,0.000361,0.001315,0.5114,0.3031,1.4226,3.4884,0.7241
78,5,DIAMOND_11.tif,9,0.996117,0.088537,-0.054693,0.649551,0.192975,0.735421,159.298439,5.0792,-0.054693,1.000044,0.001941,0.006009,3.1391,40.8061,6.1473,13.2068,5.9658
79,14,DIAMOND_11.tif,20,0.990290,0.131016,-0.060265,-0.048005,0.997302,0.055527,88.533842,7.5365,-0.060265,0.998919,0.001548,0.004076,4.4334,52.3335,5.3030,7.7099,5.7494
80,30,DIAMOND_11.tif,42,0.987599,0.155729,-0.058514,-0.272458,0.953269,-0.130552,94.380725,8.9609,-0.058514,0.999802,0.001034,0.002952,2.1106,13.7130,4.0306,5.7484,3.2738
81,45,DIAMOND_11.tif,59,0.980605,0.195075,-0.051575,-0.398004,0.899604,0.179735,93.350837,11.2511,-0.051575,0.999820,0.001076,0.002488,1.8303,8.5307,3.4820,5.4290,2.7115
82,77,DIAMOND_11.tif,104,0.975438,0.221304,-0.061170,-0.614177,0.701403,-0.361691,66.784776,12.7827,-0.061170,1.000228,0.001039,0.001103,1.4701,2.4381,2.1917,2.8805,2.0602
83,65,DIAMOND_11.tif,89,0.967483,0.253107,-0.052201,0.596784,0.221397,0.771253,160.512424,14.6608,-0.052201,1.000043,0.001014,0.001873,1.5214,4.2247,2.6691,4.0917,2.1900
84,87,DIAMOND_11.tif,118,0.954164,0.299005,-0.048278,-0.697417,-0.179128,-0.693918,164.271746,17.3993,-0.048278,0.999916,0.000585,0.001420,1.0508,1.0922,1.7911,2.9189,1.6823
85,92,DIAMOND_11.tif,126,0.944436,0.328643,-0.053729,-0.401540,0.915647,0.018852,87.927704,19.1868,-0.053729,0.999982,0.000405,0.000751,0.7223,0.3678,1.4664,2.4982,1.0312
86,9,DIAMOND_11.tif,15,0.930575,0.365172,-0.057757,0.751065,0.287020,0.594577,170.220631,21.4258,-0.057757,0.999660,0.002144,0.003979,3.9470,49.2002,5.7090,7.4169,5.1537
87,38,DIAMOND_11.tif,51,0.920166,0.391850,-0.063040,-0.752366,0.029635,-0.658078,138.235713,23.0666,-0.063040,1.000125,0.001678,0.002018,2.6315,13.7149,3.6601,4.6655,3.7508
88,31,DIAMOND_11.tif,43,0.910426,0.413680,-0.063004,0.207727,0.823458,0.527983,104.961445,24.4361,-0.063004,1.000003,0.001339,0.002595,2.2881,14.1526,3.9969,5.4815,3.1181
89,53,DIAMOND_11.tif,68,0.887785,0.460890,-0.057563,-0.836540,-0.161641,-0.523520,176.218369,27.4359,-0.057563,1.000291,0.002018,0.002864,2.8584,12.9675,3.2293,5.8149,3.6615
90,41,DIAMOND_11.tif,54,0.871052,0.491849,-0.062027,-0.833727,0.071965,-0.547468,137.184196,29.4518,-0.062027,1.000323,0.001853,0.002319,2.5103,9.7759,3.5999,5.6881,3.3332
91,48,DIAMOND_11.tif,63,0.999181,0.020150,-0.021880,-0.235773,0.967851,-0.087607,125.736259,1.1553,-0.021880,0.999384,0.000814,0.002507,1.9949,8.9620,3.4174,5.5326,3.2778
92,51,DIAMOND_11.tif,66,0.997914,0.058252,-0.024592,-0.728294,0.207682,-0.653036,140.045813,3.3408,-0.024592,0.999613,0.000921,0.001784,2.1914,9.0469,3.3613,4.8757,3.1654
93,83,DIAMOND_11.tif,113,0.996859,0.078694,-0.017031,-0.576254,0.751062,-0.322237,108.288241,4.5137,-0.017031,0.999960,0.000806,0.000941,1.4266,1.4270,1.8641,2.4419,1.5819
94,75,DIAMOND_11.tif,101,0.991846,0.125784,-0.023633,-0.729870,0.650981,-0.208599,121.451745,7.2275,-0.023633,0.999790,0.000535,0.001537,1.3371,2.8298,2.4174,3.5397,1.9346
95,49,DIAMOND_11.tif,64,0.988165,0.153085,-0.023124,0.570624,0.584234,0.577112,124.830239,8.8062,-0.023124,0.999953,0.000820,0.002085,1.4926,6.3090,3.4142,5.1443,2.8047
96,55,DIAMOND_11.tif,70,0.979736,0.199826,-0.017227,-0.021166,0.872176,0.488734,83.640896,11.5279,-0.017227,0.999906,0.000557,0.002163,1.0843,3.8378,3.2022,5.5103,1.9921
97,48,DIAMOND_11.tif,63,0.976815,0.214779,-0.026254,-0.571487,0.313723,-0.758275,119.849031,12.4007,-0.026254,1.000149,0.001286,0.002507,1.9949,8.9620,3.4174,5.5326,3.2778
98,55,DIAMOND_11.tif,70,0.963397,0.265789,-0.010152,0.549985,0.740005,0.387181,95.498955,15.4235,-0.010152,0.999388,0.000452,0.002163,1.0843,3.8378,3.2022,5.5103,1.9921
99,22,DIAMOND_11.tif,31,0.956473,0.293508,-0.023420,-0.506825,0.828005,-0.239868,98.874057,17.0594,-0.023420,1.000493,0.002006,0.002945,2.5253,24.2589,4.7564,6.2282,3.9129
100,58,DIAMOND_11.tif,75,0.945364,0.326635,-0.020530,-0.435582,0.850436,-0.295002,108.782888,19.0606,-0.020530,1.000202,0.001423,0.001974,1.9681,7.3225,3.0932,4.1138,3.0493
101,56,DIAMOND_11.tif,71,0.936874,0.348395,-0.020054,0.593258,0.409535,0.693056,161.791695,20.3986,-0.020054,0.999556,0.000916,0.001714,2.3265,8.6456,3.1857,4.7472,2.8980
102,10,DIAMOND_11.tif,16,0.917055,0.398204,-0.008995,-0.619554,-0.563756,-0.546197,171.262867,23.4715,-0.008995,0.999778,0.001992,0.003521,3.4750,44.9521,5.5565,6.9330,4.8288
103,11,DIAMOND_11.tif,17,0.908403,0.417614,-0.015532,-0.744694,0.541732,-0.389818,101.915373,24.6894,-0.015532,0.999799,0.001973,0.004078,3.6234,46.9468,5.4948,8.7637,5.3801
104,6,DIAMOND_11.tif,10,0.886581,0.462750,-0.007492,0.322476,0.716742,0.618296,113.383250,27.5623,-0.007492,1.000082,0.002270,0.004622,3.4530,60.7001,6.0513,9.2148,6.4010
105,28,DIAMOND_11.tif,39,0.877620,0.478241,-0.011961,-0.698189,-0.278642,-0.659462,149.602906,28.5873,-0.011961,0.999465,0.000638,0.002843,1.8815,12.9345,4.1524,6.2724,2.7754
106,65,DIAMOND_11.tif,89,0.999942,0.008756,0.012172,0.404682,0.871508,0.276957,91.296982,0.5017,0.012172,0.999980,0.000846,0.001873,1.5214,4.2247,2.6691,4.0917,2.1900
107,28,DIAMOND_11.tif,39,0.998038,0.058953,0.027502,0.201781,0.938247,0.281027,91.907149,3.3805,0.027502,0.999778,0.000905,0.002843,1.8815,12.9345,4.1524,6.2724,2.7754
108,19,DIAMOND_11.tif,26,0.996337,0.078479,0.014214,0.555154,0.522197,0.647390,130.890719,4.5038,0.014214,0.999423,0.001105,0.002910,2.8154,28.5622,4.9632,6.3715,4.5700
109,42,DIAMOND_11.tif,55,0.993052,0.114580,0.010130,0.616806,0.431747,0.658138,146.048630,6.5818,0.010130,0.999641,0.000524,0.002566,1.5202,7.5887,3.5473,5.7553,2.4714
110,76,DIAMOND_11.tif,102,0.988606,0.149947,0.027121,0.406133,0.316214,0.857359,164.108294,8.6246,0.027121,0.999913,0.000682,0.001500,1.4710,2.5364,2.3662,4.0879,1.6961
111,32,DIAMOND_11.tif,45,0.981124,0.190668,0.026715,0.673459,0.353447,0.649252,142.225959,10.9976,0.026715,0.999480,0.000869,0.002670,2.1119,12.6641,3.9129,5.6350,2.7141
112,40,DIAMOND_11.tif,53,0.974405,0.224117,0.021693,-0.447894,0.843076,0.297680,79.216334,12.9530,0.021693,0.999847,0.001226,0.001744,2.4428,10.0562,3.6011,4.7617,3.8130
113,72,DIAMOND_11.tif,98,0.964649,0.263244,0.016309,0.658113,0.264844,0.704802,179.046649,15.2639,0.016309,0.999923,0.000617,0.001574,1.2045,2.3662,2.4860,3.5061,1.6844
114,1,DIAMOND_11.tif,2,0.957909,0.286584,0.014181,-0.684238,-0.197096,-0.702119,179.957288,16.6559,0.014181,0.999860,0.003206,0.006119,5.6562,164.9708,8.6371,12.0537,8.6791
115,93,DIAMOND_11.tif,127,0.942474,0.333998,0.011355,0.434821,0.489691,0.755734,151.624860,19.5135,0.011355,0.999906,0.000298,0.001315,0.5114,0.3031,1.4226,3.4884,0.7241
116,92,DIAMOND_11.tif,126,0.930633,0.365709,0.010823,0.427807,0.820460,0.379246,134.458807,21.4533,0.010823,0.999911,0.000347,0.000751,0.7223,0.3678,1.4664,2.4982,1.0312
117,66,DIAMOND_11.tif,91,0.921743,0.388038,0.012598,-0.757131,0.235225,-0.609444,128.294695,22.8303,0.012598,1.000091,0.001038,0.001655,1.6486,3.4815,2.6461,4.8219,1.9912
118,3,DIAMOND_11.tif,7,0.904862,0.424611,0.015585,0.301763,0.862814,0.405575,125.283493,25.1385,0.015585,0.999534,0.001477,0.004314,2.8709,58.8178,6.8335,8.9491,6.3495
119,54,DIAMOND_11.tif,69,0.891860,0.453156,0.013133,-0.159997,0.986421,0.037079,76.081393,26.9352,0.013133,1.000383,0.001904,0.001772,2.6298,11.4450,3.2266,4.1702,3.0906
120,62,DIAMOND_11.tif,85,0.875291,0.483569,0.016574,0.437280,0.528615,0.727566,149.488775,28.9192,0.016574,0.999986,0.000777,0.001843,1.2814,3.6631,2.7672,4.3609,2.4094
121,68,DIAMOND_11.tif,93,1.000198,0.009710,0.063658,0.704365,0.050992,0.708004,176.732037,0.5562,0.063658,1.000245,0.001017,0.001412,1.3482,2.1485,2.6095,5.4768,1.9975
122,89,DIAMOND_11.tif,121,0.998678,0.051887,0.047654,-0.505535,0.664142,-0.550772,98.048969,2.9742,0.047654,1.000025,0.000632,0.001102,1.0614,0.9986,1.7715,3.3185,1.3554
123,18,DIAMOND_11.tif,25,0.996872,0.077640,0.044384,0.596590,0.547095,0.587169,89.821578,4.4534,0.044384,0.999891,0.002258,0.005001,3.3099,34.0561,5.0622,9.5853,4.0570
124,70,DIAMOND_11.tif,95,0.992192,0.123431,0.048660,0.530923,0.620686,0.576949,123.009758,7.0913,0.048660,0.999840,0.000993,0.001499,1.9947,5.1174,2.5304,3.2779,2.1007
125,37,DIAMOND_11.tif,50,0.987256,0.159911,0.055857,-0.559914,0.738287,-0.376069,112.871850,9.2006,0.055857,1.000123,0.001886,0.002543,2.7966,14.0539,3.6655,5.3763,2.9527
126,48,DIAMOND_11.tif,63,0.983061,0.182343,0.050376,-0.573645,0.769128,-0.281732,86.380278,10.5081,0.050376,0.999829,0.001053,0.002507,1.9949,8.9620,3.4174,5.5326,3.2778
127,92,DIAMOND_11.tif,126,0.975293,0.220707,0.048425,-0.781274,-0.121042,-0.612339,176.753656,12.7511,0.048425,0.999954,0.000382,0.000751,0.7223,0.3678,1.4664,2.4982,1.0312
128,1,DIAMOND_11.tif,2,0.963708,0.267729,0.055158,-0.580511,0.512997,-0.632330,142.252521,15.5259,0.055158,1.000206,0.003424,0.006119,5.6562,164.9708,8.6371,12.0537,8.6791
129,88,DIAMOND_11.tif,119,0.953374,0.301415,0.058005,-0.124657,0.907659,-0.400770,82.013990,17.5446,0.058005,0.999886,0.000546,0.000959,1.1525,1.0033,1.7887,2.4278,1.4411
130,42,DIAMOND_11.tif,55,0.944948,0.326977,0.061864,-0.637706,-0.209287,-0.741302,175.671221,19.0870,0.061864,0.999920,0.000801,0.002566,1.5202,7.5887,3.5473,5.7553,2.4714
131,12,DIAMOND_11.tif,18,0.934712,0.352853,0.055883,-0.772221,0.212890,-0.598625,131.825385,20.6815,0.055883,0.999095,0.001734,0.003286,4.4296,55.1674,5.4697,6.8900,5.8682
132,72,DIAMOND_11.tif,98,0.921749,0.387016,0.053966,0.364546,0.732085,0.575464,128.685025,22.7762,0.053966,0.999701,0.000395,0.001574,1.2045,2.3662,2.4860,3.5061,1.6844
133,17,DIAMOND_11.tif,24,0.906962,0.421687,0.051493,-0.778254,0.394122,-0.488864,133.054589,24.9358,0.051493,1.000200,0.002119,0.003714,3.2720,34.6917,5.0674,7.1263,4.3787
134,18,DIAMOND_11.tif,25,0.889535,0.456444,0.048865,-0.732886,0.645327,-0.215477,122.686452,27.1635,0.048865,0.999807,0.001967,0.005001,3.3099,34.0561,5.0622,9.5853,4.0570
135,57,DIAMOND_11.tif,72,0.873732,0.485910,0.049771,-0.019946,0.868685,0.494963,100.354284,29.0798,0.049771,0.999757,0.000553,0.002106,1.3363,5.3831,3.1630,4.8559,2.6014
136,79,DIAMOND_11.tif,108,0.999505,0.023786,0.078888,-0.657035,0.445711,-0.607985,121.377608,1.3632,0.078888,0.999788,0.000541,0.001161,1.2667,1.9946,2.1052,2.6837,1.8637
137,37,DIAMOND_11.tif,50,0.998554,0.055018,0.082236,-0.554568,0.388986,-0.735625,113.729911,3.1537,0.082236,1.000069,0.001587,0.002543,2.7966,14.0539,3.6655,5.3763,2.9527
138,37,DIAMOND_11.tif,50,0.996398,0.085804,0.086675,-0.694384,0.143557,-0.705140,166.688878,4.9218,0.086675,1.000085,0.001806,0.002543,2.7966,14.0539,3.6655,5.3763,2.9527
139,63,DIAMOND_11.tif,86,0.992863,0.117680,0.081092,-0.275929,0.933532,-0.228871,89.507820,6.7595,0.081092,0.999813,0.000816,0.001898,1.6842,4.7862,2.7402,4.4393,2.0872
140,42,DIAMOND_11.tif,55,0.986418,0.162056,0.096662,-0.744412,0.118994,-0.657032,165.760392,9.3296,0.096662,0.999641,0.000648,0.002566,1.5202,7.5887,3.5473,5.7553,2.4714
141,0,DIAMOND_11.tif,1,0.980891,0.190997,0.093556,0.791985,0.221016,0.569132,168.327461,11.0186,0.093556,0.999313,0.003275,0.006616,6.5389,193.8738,8.8984,12.5805,9.1749
142,77,DIAMOND_11.tif,104,0.971869,0.234141,0.090272,-0.175436,0.980704,-0.086267,122.993968,13.5455,0.090272,0.999676,0.000522,0.001103,1.4701,2.4381,2.1917,2.8805,2.0602
143,59,DIAMOND_11.tif,79,0.963868,0.266529,0.089269,-0.231388,0.970680,0.065116,89.587125,15.4572,0.089269,1.000040,0.000978,0.001565,1.6120,4.0482,2.9984,6.3629,2.3502
144,13,DIAMOND_11.tif,19,0.954781,0.298314,0.098657,-0.492808,0.846187,-0.202751,91.652749,17.3510,0.098657,1.000299,0.002033,0.003320,2.9475,35.7805,5.3648,6.4651,5.1690
145,66,DIAMOND_11.tif,91,0.947597,0.320234,0.089569,-0.597705,0.367712,-0.712416,92.602803,18.6724,0.089569,1.000245,0.001179,0.001655,1.6486,3.4815,2.6461,4.8219,1.9912
146,37,DIAMOND_11.tif,50,0.936778,0.349573,0.098431,0.658653,0.255368,0.707788,178.838612,20.4638,0.098431,0.999878,0.001506,0.002543,2.7966,14.0539,3.6655,5.3763,2.9527
147,40,DIAMOND_11.tif,53,0.923808,0.383262,0.088583,-0.677968,0.696431,-0.235253,114.572008,22.5322,0.088583,1.000155,0.001585,0.001744,2.4428,10.0562,3.6011,4.7617,3.8130
148,61,DIAMOND_11.tif,81,0.905263,0.423285,0.098087,-0.556321,0.622133,-0.550871,75.472052,25.0599,0.098087,0.999335,0.000347,0.002323,1.0526,2.9133,2.9314,5.2877,1.7818
149,57,DIAMOND_11.tif,72,0.888864,0.457638,0.079908,-0.598571,-0.078868,-0.797178,137.696512,27.2420,0.079908,0.999756,0.000632,0.002106,1.3363,5.3831,3.1630,4.8559,2.6014
150,78,DIAMOND_11.tif,107,0.876773,0.480613,0.081424,-0.734053,0.572033,-0.365985,112.286031,28.7299,0.081424,0.999860,0.000450,0.001257,1.0492,1.5797,2.1114,3.1644,1.6405
151,20,DIAMOND_11.tif,28,0.999852,0.027679,0.125211,-0.697716,0.064788,-0.713439,177.253285,1.5857,0.125211,1.000235,0.001901,0.003341,2.7864,27.0696,4.8153,7.2531,3.5379
152,22,DIAMOND_11.tif,31,0.998512,0.051709,0.127236,0.463551,0.296681,0.834926,121.264665,2.9645,0.127236,0.999850,0.001434,0.002945,2.5253,24.2589,4.7564,6.2282,3.9129
153,47,DIAMOND_11.tif,61,0.996969,0.077116,0.116329,0.304279,0.903107,0.303004,111.238817,4.4231,0.116329,0.999947,0.000873,0.001989,1.5957,6.0222,3.4562,5.2254,2.4746
154,36,DIAMOND_11.tif,49,0.991347,0.129469,0.119242,-0.790919,0.131951,-0.597525,159.196127,7.4407,0.119242,0.999766,0.001459,0.002514,2.6690,14.7684,3.7620,5.7388,3.0158
155,82,DIAMOND_11.tif,112,0.986987,0.161144,0.118585,-0.734348,-0.075263,-0.674588,167.603836,9.2728,0.118585,1.000055,0.000558,0.001063,0.9030,0.7351,1.8746,3.8780,1.5251
156,14,DIAMOND_11.tif,20,0.979825,0.198382,0.121145,0.383552,0.867602,0.316472,97.944452,11.4458,0.121145,0.999706,0.002442,0.004076,4.4334,52.3335,5.3030,7.7099,5.7494
157,63,DIAMOND_11.tif,86,0.972955,0.230479,0.114950,-0.727098,0.379053,-0.572404,132.574791,13.3269,0.114950,0.999881,0.000853,0.001898,1.6842,4.7862,2.7402,4.4393,2.0872
158,25,DIAMOND_11.tif,34,0.967404,0.253604,0.134981,0.305266,0.668903,0.677777,121.974547,14.6895,0.134981,1.000092,0.001471,0.002554,2.2688,18.2938,4.4457,5.4925,3.9077
159,81,DIAMOND_11.tif,111,0.958292,0.285045,0.131496,-0.702950,0.540018,-0.462862,75.018804,16.5652,0.131496,0.999787,0.000412,0.001027,1.0254,1.0043,1.8804,3.7282,1.4915
160,55,DIAMOND_11.tif,70,0.946383,0.321992,0.127207,-0.677420,0.359812,-0.641590,141.076313,18.7901,0.127207,0.999660,0.000426,0.002163,1.0843,3.8378,3.2022,5.5103,1.9921
161,9,DIAMOND_11.tif,15,0.936137,0.352839,0.125272,0.346623,0.437327,0.829818,168.803524,20.6519,0.125272,1.000424,0.002813,0.003979,3.9470,49.2002,5.7090,7.4169,5.1537
162,89,DIAMOND_11.tif,121,0.923124,0.384506,0.126283,-0.056863,0.946850,0.316609,115.231925,22.6130,0.126283,1.000001,0.000669,0.001102,1.0614,0.9986,1.7715,3.3185,1.3554
163,54,DIAMOND_11.tif,69,0.910096,0.415360,0.121812,0.111825,0.876036,0.469102,78.046461,24.5315,0.121812,1.000399,0.001891,0.001772,2.6298,11.4450,3.2266,4.1702,3.0906
164,67,DIAMOND_11.tif,92,0.892352,0.451206,0.120875,-0.025230,0.958725,0.283212,95.209768,26.8229,0.120875,0.999939,0.001162,0.001376,2.0946,4.5898,2.6204,4.5504,2.8789
165,74,DIAMOND_11.tif,100,0.875364,0.483912,0.118329,-0.782201,0.481366,-0.395536,106.465034,28.9343,0.118329,1.000217,0.000954,0.001702,1.2176,2.6595,2.4300,3.7079,1.8246
166,65,DIAMOND_11.tif,89,1.000110,0.011137,0.154106,0.505106,0.758280,0.412164,111.278643,0.6380,0.154106,1.000172,0.001009,0.001873,1.5214,4.2247,2.6691,4.0917,2.1900
167,1,DIAMOND_11.tif,2,0.997869,0.046769,0.151862,0.578487,0.571436,0.582077,84.947632,2.6834,0.151862,0.998965,0.002624,0.006119,5.6562,164.9708,8.6371,12.0537,8.6791
168,0,DIAMOND_11.tif,1,0.995841,0.079053,0.156055,0.474506,0.351150,0.807179,129.181701,4.5388,0.156055,0.998974,0.002839,0.006616,6.5389,193.8738,8.8984,12.5805,9.1749
169,3,DIAMOND_11.tif,7,0.991865,0.123809,0.154608,0.200350,0.973068,0.114008,100.053701,7.1151,0.154608,0.999563,0.001432,0.004314,2.8709,58.8178,6.8335,8.9491,6.3495
170,25,DIAMOND_11.tif,34,0.986103,0.166492,0.150361,0.583847,0.320204,0.746051,153.615292,9.5834,0.150361,1.000059,0.001417,0.002554,2.2688,18.2938,4.4457,5.4925,3.9077
171,69,DIAMOND_11.tif,94,0.982660,0.184491,0.168115,-0.466709,0.759546,-0.453069,136.519781,10.6333,0.168115,0.999829,0.000723,0.001419,1.6246,3.9163,2.5596,3.7240,2.5617
172,19,DIAMOND_11.tif,26,0.974970,0.219814,0.150849,-0.789764,0.337656,-0.512114,105.998597,12.7053,0.150849,0.999442,0.001153,0.002910,2.8154,28.5622,4.9632,6.3715,4.5700
173,35,DIAMOND_11.tif,48,0.964603,0.264764,0.162136,-0.591364,-0.310151,-0.744376,174.617104,15.3485,0.162136,1.000279,0.001873,0.002437,2.6217,15.6426,3.8436,5.3474,3.4707
174,90,DIAMOND_11.tif,122,0.953171,0.302300,0.151216,0.610884,0.456074,0.647161,146.080874,17.5965,0.151216,0.999960,0.000864,0.000910,1.5618,1.4736,1.7516,2.1607,1.7785
175,25,DIAMOND_11.tif,34,0.943749,0.330224,0.162718,-0.760942,0.304590,-0.572880,165.469733,19.2853,0.162718,0.999855,0.001275,0.002554,2.2688,18.2938,4.4457,5.4925,3.9077
176,38,DIAMOND_11.tif,51,0.930240,0.366274,0.163751,-0.749601,0.420111,-0.511473,128.308088,21.4916,0.163751,0.999751,0.001319,0.002018,2.6315,13.7149,3.6601,4.6655,3.7508
177,88,DIAMOND_11.tif,119,0.918912,0.393584,0.167345,0.741033,0.397421,0.541227,150.301408,23.1862,0.167345,0.999654,0.000290,0.000959,1.1525,1.0033,1.7887,2.4278,1.4411
178,39,DIAMOND_11.tif,52,0.910070,0.414220,0.152667,-0.665146,0.672666,-0.324194,97.297085,24.4727,0.152667,0.999902,0.001022,0.002257,1.9179,10.0615,3.6523,5.0876,2.8607
179,51,DIAMOND_11.tif,66,0.895374,0.445642,0.169597,-0.738669,0.305066,-0.601085,128.387972,26.4603,0.169597,1.000146,0.001450,0.001784,2.1914,9.0469,3.3613,4.8757,3.1654
180,19,DIAMOND_11.tif,26,0.873842,0.486399,0.168869,-0.856207,0.205688,-0.473922,148.563380,29.1013,0.168869,1.000092,0.001853,0.002910,2.8154,28.5622,4.9632,6.3715,4.5700
181,48,DIAMOND_11.tif,63,0.999701,0.015565,0.198905,0.385667,0.433200,0.814616,142.825672,0.8920,0.198905,0.999823,0.001249,0.002507,1.9949,8.9620,3.4174,5.5326,3.2778
182,27,DIAMOND_11.tif,37,0.998268,0.058205,0.197740,-0.717446,-0.104986,-0.688658,168.679180,3.3369,0.197740,0.999963,0.001147,0.003142,1.8285,13.4607,4.3256,6.4516,2.9485
183,31,DIAMOND_11.tif,43,0.996650,0.080095,0.189094,-0.310200,0.721099,-0.619510,81.420733,4.5946,0.189094,0.999864,0.001211,0.002595,2.2881,14.1526,3.9969,5.4815,3.1181
184,33,DIAMOND_11.tif,46,0.992891,0.120755,0.197415,0.506286,0.613437,0.606110,141.396122,6.9342,0.197415,1.000207,0.001315,0.002346,1.7205,10.9902,3.9084,5.2783,3.6731
185,70,DIAMOND_11.tif,95,0.986796,0.162084,0.200176,-0.009443,0.994875,-0.100668,114.604920,9.3277,0.200176,1.000018,0.001272,0.001499,1.9947,5.1174,2.5304,3.2779,2.1007
186,36,DIAMOND_11.tif,49,0.981601,0.193010,0.202104,0.190328,0.981504,0.020605,107.807707,11.1240,0.202104,1.000397,0.001972,0.002514,2.6690,14.7684,3.7620,5.7388,3.0158
187,89,DIAMOND_11.tif,121,0.975815,0.219412,0.193892,0.158937,0.801265,0.576813,126.956089,12.6722,0.193892,1.000178,0.000835,0.001102,1.0614,0.9986,1.7715,3.3185,1.3554
188,33,DIAMOND_11.tif,46,0.967026,0.253389,0.193307,-0.830171,0.247391,-0.499613,112.252848,14.6831,0.193307,0.999672,0.000861,0.002346,1.7205,10.9902,3.9084,5.2783,3.6731
189,6,DIAMOND_11.tif,10,0.956392,0.292477,0.191568,0.440732,0.479789,0.758655,127.874439,17.0043,0.191568,1.000114,0.002378,0.004622,3.4530,60.7001,6.0513,9.2148,6.4010
190,79,DIAMOND_11.tif,108,0.945502,0.325431,0.204232,-0.694941,-0.208980,-0.688030,160.126970,18.9929,0.204232,0.999940,0.000717,0.001161,1.2667,1.9946,2.1052,2.6837,1.8637
191,13,DIAMOND_11.tif,19,0.918662,0.396589,0.200672,0.457136,0.457992,0.762411,144.117519,23.3500,0.200672,1.000611,0.002430,0.003320,2.9475,35.7805,5.3648,6.4651,5.1690
192,52,DIAMOND_11.tif,67,0.910484,0.413744,0.188411,-0.712754,0.221344,-0.665573,135.546457,24.4381,0.188411,1.000082,0.000782,0.002097,1.1861,4.6602,3.3404,4.9386,2.4029
193,66,DIAMOND_11.tif,91,0.891830,0.452063,0.204214,-0.063097,0.713072,0.698246,111.014457,26.8802,0.204214,0.999861,0.000730,0.001655,1.6486,3.4815,2.6461,4.8219,1.9912
194,73,DIAMOND_11.tif,99,0.878204,0.477722,0.188068,-0.642301,0.748165,0.166431,70.269071,28.5451,0.188068,0.999730,0.000468,0.001677,1.2256,2.7484,2.4781,4.1438,1.6880
195,13,DIAMOND_11.tif,19,0.999605,0.026759,0.230187,0.461539,0.296986,0.835931,128.621576,1.5334,0.230187,0.999963,0.001786,0.003320,2.9475,35.7805,5.3648,6.4651,5.1690
196,89,DIAMOND_11.tif,121,0.998187,0.058744,0.231738,-0.684739,0.345723,-0.641567,173.222947,3.3680,0.231738,0.999914,0.000482,0.001102,1.0614,0.9986,1.7715,3.3185,1.3554
197,9,DIAMOND_11.tif,15,0.995329,0.093000,0.235507,-0.282928,0.958194,-0.042623,72.518959,5.3380,0.235507,0.999664,0.002148,0.003979,3.9470,49.2002,5.7090,7.4169,5.1537
198,24,DIAMOND_11.tif,33,0.992334,0.124873,0.231879,-0.704409,0.377418,-0.601135,119.954092,7.1722,0.231879,1.000160,0.001585,0.002841,2.3388,18.9749,4.5889,6.0620,4.5251
199,81,DIAMOND_11.tif,111,0.986669,0.162955,0.222184,-0.659383,0.374608,-0.651830,159.182385,9.3781,0.222184,1.000035,0.000680,0.001027,1.0254,1.0043,1.8804,3.7282,1.4915
200,1,DIAMOND_11.tif,2,0.980579,0.196605,0.235857,-0.748929,-0.372327,-0.548159,171.192877,11.3374,0.235857,1.000095,0.003651,0.006119,5.6562,164.9708,8.6371,12.0537,8.6791
201,44,DIAMOND_11.tif,57,0.972458,0.233883,0.234763,-0.555169,0.604860,-0.570904,109.864955,13.5232,0.234763,1.000188,0.001637,0.002282,2.3842,12.0878,3.5350,4.8545,3.2090
202,91,DIAMOND_11.tif,123,0.966626,0.255437,0.223953,0.657223,0.426055,0.621719,178.053868,14.8024,0.223953,0.999807,0.000356,0.000853,0.8947,0.6195,1.7441,3.8088,1.3476
203,3,DIAMOND_11.tif,7,0.956709,0.290314,0.225291,-0.374918,0.911298,0.170212,62.750632,16.8805,0.225291,0.999787,0.001839,0.004314,2.8709,58.8178,6.8335,8.9491,6.3495
204,70,DIAMOND_11.tif,95,0.947596,0.319381,0.231752,0.423832,0.630351,0.650403,127.839346,18.6261,0.231752,0.999971,0.001126,0.001499,1.9947,5.1174,2.5304,3.2779,2.1007
205,50,DIAMOND_11.tif,65,0.931787,0.363623,0.234973,-0.000535,0.899519,0.436881,94.783948,21.3179,0.234973,1.000225,0.001909,0.002633,2.7839,13.2921,3.4104,5.3330,3.1854
206,65,DIAMOND_11.tif,89,0.916384,0.399645,0.239658,0.352323,0.594962,0.722419,112.802924,23.5625,0.239658,0.999738,0.000850,0.001873,1.5214,4.2247,2.6691,4.0917,2.1900
207,28,DIAMOND_11.tif,39,0.905087,0.424472,0.233612,-0.348468,0.934059,0.078132,96.598573,25.1259,0.233612,0.999679,0.000818,0.002843,1.8815,12.9345,4.1524,6.2724,2.7754
208,4,DIAMOND_11.tif,8,0.892331,0.450166,0.225736,0.380214,0.584187,0.717052,118.320043,26.7702,0.225736,0.999452,0.002279,0.004101,4.6158,73.3776,6.3488,8.7276,5.7689
209,82,DIAMOND_11.tif,112,0.877313,0.479540,0.237910,0.401148,0.624670,0.669976,142.695388,28.6611,0.237910,0.999818,0.000338,0.001063,0.9030,0.7351,1.8746,3.8780,1.5251

File: WHEEL_FIXED/wheel_B_D200_2000grits_placements.csv (part 1 of 9)
placement_id,shape_index,source_image,grain_id,x_mm,y_mm,z_mm,rot_axis_x,rot_axis_y,rot_axis_z,rot_angle_deg,theta_deg,axial_mm,radius_mm,protrusion_mm,bounding_radius_mm,grain_height_um,grain_volume_um3,equivalent_diameter_um,feret_max_um,feret_min_um
1,37,DIAMOND_11.tif,50,99.999940,0.188109,-9.523798,-0.170929,0.968391,-0.181668,71.534887,0.1078,-9.523798,100.000117,0.001718,0.002543,2.7966,14.0539,3.6655,5.3763,2.9527
2,42,DIAMOND_11.tif,55,99.991742,1.271892,-9.721919,-0.148898,0.923491,0.353544,102.613523,0.7288,-9.721919,99.999831,0.000790,0.002566,1.5202,7.5887,3.5473,5.7553,2.4714
3,36,DIAMOND_11.tif,49,99.976510,2.157359,-9.968732,-0.616345,0.375972,-0.691928,115.271186,1.2362,-9.968732,99.999784,0.001318,0.002514,2.6690,14.7684,3.7620,5.7388,3.0158
4,17,DIAMOND_11.tif,24,99.960658,2.789841,-9.625603,0.068742,0.993436,0.091425,88.468711,1.5987,-9.625603,99.999582,0.001535,0.003714,3.2720,34.6917,5.0674,7.1263,4.3787
5,47,DIAMOND_11.tif,61,99.938506,3.497762,-9.529444,-0.341924,0.930137,-0.133913,123.019384,2.0045,-9.529444,99.999697,0.000678,0.001989,1.5957,6.0222,3.4562,5.2254,2.4746
6,77,DIAMOND_11.tif,104,99.906383,4.330398,-9.937053,-0.731342,0.341484,-0.590362,139.940297,2.4819,-9.937053,100.000188,0.001047,0.001103,1.4701,2.4381,2.1917,2.8805,2.0602
7,51,DIAMOND_11.tif,66,99.898264,4.505876,-9.310289,0.503476,0.612007,0.609885,110.252420,2.5826,-9.310289,99.999830,0.001120,0.001784,2.1914,9.0469,3.3613,4.8757,3.1654
8,60,DIAMOND_11.tif,80,99.867390,5.147114,-9.643729,0.124149,0.917017,0.379035,88.592666,2.9504,-9.643729,99.999942,0.000909,0.002137,1.4643,4.1488,2.9714,4.2915,2.4134
9,7,DIAMOND_11.tif,11,99.825077,5.909930,-9.866128,0.092559,0.940811,0.326047,111.357577,3.3881,-9.866128,99.999866,0.002415,0.003862,4.3101,56.5908,6.0473,7.9302,5.8421
10,54,DIAMOND_11.tif,69,99.763742,6.872541,-9.816061,-0.730739,0.037093,-0.681649,168.798069,3.9408,-9.816061,100.000180,0.001726,0.001772,2.6298,11.4450,3.2266,4.1702,3.0906
11,8,DIAMOND_11.tif,12,99.701159,7.728431,-9.944429,0.467102,0.621496,0.628934,134.769885,4.4325,-9.944429,100.000248,0.002573,0.004457,3.9078,33.8063,5.7696,7.9445,6.2466
12,30,DIAMOND_11.tif,42,99.638828,8.487715,-9.788351,-0.508705,0.681775,-0.525739,98.028879,4.8690,-9.788351,99.999687,0.000960,0.002952,2.1106,13.7130,4.0306,5.7484,3.2738
13,15,DIAMOND_11.tif,21,99.610750,8.813713,-9.391688,-0.035025,0.968482,-0.246609,109.851012,5.0565,-9.391688,99.999916,0.001134,0.003965,1.8995,20.6013,5.1918,8.8082,3.5099
14,43,DIAMOND_11.tif,56,99.492316,10.062716,-9.634128,-0.590757,0.412794,-0.693258,128.090107,5.7753,-9.634128,99.999896,0.000997,0.002704,1.9246,9.2034,3.5430,6.1170,2.4588
15,67,DIAMOND_11.tif,92,99.463719,10.341416,-9.482772,-0.621563,0.020398,-0.783099,160.127743,5.9358,-9.482772,99.999882,0.001126,0.001376,2.0946,4.5898,2.6204,4.5504,2.8789
16,60,DIAMOND_11.tif,80,99.366594,11.234263,-9.941178,0.689243,0.118257,0.714814,171.733237,6.4504,-9.941178,99.999644,0.000519,0.002137,1.4643,4.1488,2.9714,4.2915,2.4134
17,24,DIAMOND_11.tif,33,99.272542,12.038543,-9.495491,-0.765462,0.340330,-0.546116,105.788439,6.9144,-9.495491,99.999820,0.001262,0.002841,2.3388,18.9749,4.5889,6.0620,4.5251
18,77,DIAMOND_11.tif,104,99.153207,12.987950,-9.892297,-0.255257,0.933799,-0.250726,86.525619,7.4626,-9.892297,100.000227,0.001090,0.001103,1.4701,2.4381,2.1917,2.8805,2.0602
19,61,DIAMOND_11.tif,81,99.104460,13.352344,-9.400564,0.702663,0.370876,0.607219,169.306922,7.6733,-9.400564,99.999895,0.000754,0.002323,1.0526,2.9133,2.9314,5.2877,1.7818
20,91,DIAMOND_11.tif,123,99.017055,13.986449,-9.486574,-0.336447,0.931046,-0.141267,66.220397,8.0400,-9.486574,99.999990,0.000509,0.000853,0.8947,0.6195,1.7441,3.8088,1.3476
21,8,DIAMOND_11.tif,12,98.892883,14.831188,-9.588717,0.712583,0.355223,0.605014,158.786652,8.5292,-9.588717,99.998832,0.001274,0.004457,3.9078,33.8063,5.7696,7.9445,6.2466
22,2,DIAMOND_11.tif,5,98.735027,15.858075,-9.412910,0.647596,0.607548,0.459896,148.327143,9.1245,-9.412910,100.000421,0.004316,0.004939,6.1317,172.9320,7.2822,10.2853,7.7068
23,44,DIAMOND_11.tif,57,98.615905,16.578129,-9.438276,-0.723006,-0.047378,-0.689215,168.217113,9.5427,-9.438276,99.999655,0.001054,0.002282,2.3842,12.0878,3.5350,4.8545,3.2090
24,83,DIAMOND_11.tif,113,98.592006,16.721184,-9.919173,0.300028,0.540585,0.785971,110.478655,9.6258,-9.919173,99.999908,0.000746,0.000941,1.4266,1.4270,1.8641,2.4419,1.5819
25,90,DIAMOND_11.tif,122,98.471125,17.420176,-9.554872,-0.447372,0.759083,-0.472918,115.413577,10.0322,-9.554872,100.000125,0.001024,0.000910,1.5618,1.4736,1.7516,2.1607,1.7785
26,41,DIAMOND_11.tif,54,98.313819,18.285017,-9.756774,0.428978,0.703732,0.566339,114.915937,10.5358,-9.756774,99.999744,0.001198,0.002319,2.5103,9.7759,3.5999,5.6881,3.3332
27,7,DIAMOND_11.tif,11,98.082189,19.492579,-9.499842,0.365451,0.773807,0.517367,111.715527,11.2403,-9.499842,100.000382,0.002911,0.003862,4.3101,56.5908,6.0473,7.9302,5.8421
28,1,DIAMOND_11.tif,2,97.988041,19.958298,-9.868383,-0.670878,0.011740,-0.741475,149.309200,11.5126,-9.868383,99.999949,0.003385,0.006119,5.6562,164.9708,8.6371,12.0537,8.6791
29,16,DIAMOND_11.tif,23,97.852260,20.609760,-9.965589,-0.824279,0.263692,-0.501030,128.592011,11.8939,-9.965589,99.999135,0.001092,0.003237,2.7689,29.7209,5.0816,6.9039,4.0796
30,29,DIAMOND_11.tif,41,97.705641,21.296988,-9.301666,0.480219,0.578672,0.659188,127.600820,12.2965,-9.301666,99.999770,0.001282,0.004448,2.6907,13.0309,4.0409,8.2103,2.9520
31,22,DIAMOND_11.tif,31,97.558423,21.962692,-9.914809,-0.872035,0.004610,-0.489421,158.633245,12.6871,-9.914809,100.000028,0.001582,0.002945,2.5253,24.2589,4.7564,6.2282,3.9129
32,92,DIAMOND_11.tif,126,97.381064,22.735701,-9.769257,-0.671969,0.338604,-0.658639,121.672128,13.1415,-9.769257,99.999919,0.000337,0.000751,0.7223,0.3678,1.4664,2.4982,1.0312
33,31,DIAMOND_11.tif,43,97.152186,23.691961,-9.708179,-0.673066,-0.057461,-0.737347,166.290403,13.7049,-9.708179,99.999281,0.000679,0.002595,2.2881,14.1526,3.9969,5.4815,3.1181
34,34,DIAMOND_11.tif,47,97.048536,24.117835,-9.980251,-0.410123,0.883859,-0.224927,119.353012,13.9560,-9.980251,100.000441,0.002074,0.002302,2.9789,15.7966,3.8776,5.9808,3.6253
35,31,DIAMOND_11.tif,43,96.788297,25.141015,-9.636145,0.051088,0.965259,0.256252,95.386277,14.5609,-9.636145,100.000225,0.001572,0.002595,2.2881,14.1526,3.9969,5.4815,3.1181
36,19,DIAMOND_11.tif,26,96.622257,25.769756,-9.433441,-0.129433,0.964813,-0.228873,103.020944,14.9335,-9.433441,99.999704,0.001468,0.002910,2.8154,28.5622,4.9632,6.3715,4.5700
37,34,DIAMOND_11.tif,47,96.568985,25.971206,-9.919850,-0.185977,0.851516,0.490238,89.000814,15.0529,-9.919850,100.000362,0.002111,0.002302,2.9789,15.7966,3.8776,5.9808,3.6253
38,25,DIAMOND_11.tif,34,96.258689,27.097550,-9.880767,0.694854,0.297513,0.654724,158.894247,15.7223,-9.880767,100.000062,0.001491,0.002554,2.2688,18.2938,4.4457,5.4925,3.9077
39,92,DIAMOND_11.tif,126,96.095468,27.670406,-9.873533,0.633609,0.339357,0.695253,162.359987,16.0636,-9.873533,99.999951,0.000361,0.000751,0.7223,0.3678,1.4664,2.4982,1.0312
40,28,DIAMOND_11.tif,39,95.910978,28.302198,-9.485544,0.130643,0.980851,-0.144440,88.611798,16.4407,-9.485544,99.999650,0.001243,0.002843,1.8815,12.9345,4.1524,6.2724,2.7754
41,87,DIAMOND_11.tif,118,95.629558,29.239514,-9.652686,-0.657790,0.306904,-0.687839,131.749244,17.0014,-9.652686,99.999807,0.000446,0.001420,1.0508,1.0922,1.7911,2.9189,1.6823
42,41,DIAMOND_11.tif,54,95.478122,29.729574,-9.409619,-0.711334,0.206872,-0.671720,171.242229,17.2953,-9.409619,99.999597,0.000929,0.002319,2.5103,9.7759,3.5999,5.6881,3.3332
43,68,DIAMOND_11.tif,93,95.352626,30.130602,-9.517084,0.311576,0.924640,0.219001,111.044544,17.5361,-9.517084,99.999883,0.000677,0.001412,1.3482,2.1485,2.6095,5.4768,1.9975
44,55,DIAMOND_11.tif,70,94.969609,31.316900,-9.467667,-0.826927,0.191683,-0.528630,128.758809,18.2503,-9.467667,99.999874,0.000648,0.002163,1.0843,3.8378,3.2022,5.5103,1.9921
45,47,DIAMOND_11.tif,61,94.703272,32.111979,-9.859812,0.091956,0.988805,0.117507,112.762361,18.7308,-9.859812,99.999445,0.000411,0.001989,1.5957,6.0222,3.4562,5.2254,2.4746
46,16,DIAMOND_11.tif,23,94.544790,32.578149,-9.371341,0.194923,0.898630,0.393025,124.505590,19.0129,-9.371341,100.000265,0.001833,0.003237,2.7689,29.7209,5.0816,6.9039,4.0796
47,19,DIAMOND_11.tif,26,94.417465,32.944166,-9.313049,-0.642676,0.202987,-0.738758,138.522541,19.2349,-9.313049,99.999879,0.001599,0.002910,2.8154,28.5622,4.9632,6.3715,4.5700
48,56,DIAMOND_11.tif,71,94.197131,33.569506,-9.405437,-0.563041,0.655065,-0.503860,134.701924,19.6148,-9.405437,100.000056,0.001336,0.001714,2.3265,8.6456,3.1857,4.7472,2.8980
49,12,DIAMOND_11.tif,18,93.900536,34.388735,-9.557637,-0.577990,0.793712,-0.189601,119.551918,20.1140,-9.557637,99.999478,0.002151,0.003286,4.4296,55.1674,5.4697,6.8900,5.8682
50,12,DIAMOND_11.tif,18,93.491287,35.485511,-9.735833,0.568618,0.607361,0.554785,142.066801,20.7847,-9.735833,99.999212,0.001772,0.003286,4.4296,55.1674,5.4697,6.8900,5.8682
51,39,DIAMOND_11.tif,52,93.279057,36.041855,-9.832024,-0.058871,0.975274,0.213015,97.260054,21.1259,-9.832024,99.999989,0.001143,0.002257,1.9179,10.0615,3.6523,5.0876,2.8607
52,93,DIAMOND_11.tif,127,92.948501,36.885810,-9.686529,-0.780114,0.502025,-0.373355,111.711821,21.6452,-9.686529,99.999935,0.000269,0.001315,0.5114,0.3031,1.4226,3.4884,0.7241
53,15,DIAMOND_11.tif,21,92.830900,37.180530,-9.986800,-0.286025,0.926525,0.244421,99.638309,21.8270,-9.986800,99.999839,0.001144,0.003965,1.8995,20.6013,5.1918,8.8082,3.5099
54,53,DIAMOND_11.tif,68,92.628018,37.684127,-9.481580,-0.789379,-0.387236,-0.476371,179.540494,22.1381,-9.481580,100.000215,0.001748,0.002864,2.8584,12.9675,3.2293,5.8149,3.6615
55,66,DIAMOND_11.tif,91,92.212954,38.687480,-9.751873,-0.552154,0.830236,0.076375,103.006607,22.7602,-9.751873,99.999750,0.000664,0.001655,1.6486,3.4815,2.6461,4.8219,1.9912
56,74,DIAMOND_11.tif,100,91.919550,39.380315,-9.416778,-0.120512,0.925036,0.360256,90.625535,23.1913,-9.416778,100.000064,0.000837,0.001702,1.2176,2.6595,2.4300,3.7079,1.8246
57,95,DIAMOND_11.tif,130,91.769472,39.728673,-9.305090,-0.848589,0.178259,-0.498116,110.855385,23.4087,-9.305090,100.000017,0.000457,0.000520,0.7720,0.3081,1.2082,1.4787,1.0867
58,22,DIAMOND_11.tif,31,91.478362,40.393680,-9.688524,-0.319606,0.941409,-0.107707,92.033111,23.8246,-9.688524,99.999701,0.001303,0.002945,2.5253,24.2589,4.7564,6.2282,3.9129
59,71,DIAMOND_11.tif,97,90.957078,41.555582,-9.488181,0.121414,0.815443,0.565961,98.565767,24.5543,-9.488181,100.000282,0.001457,0.001354,2.0459,4.2073,2.5244,4.2107,2.6742
60,63,DIAMOND_11.tif,86,90.780694,41.938946,-9.502889,-0.064342,0.952984,0.296110,79.908460,24.7960,-9.502889,100.000048,0.001153,0.001898,1.6842,4.7862,2.7402,4.4393,2.0872
61,61,DIAMOND_11.tif,81,90.472041,42.600050,-9.746168,-0.746634,0.462793,-0.477871,93.620184,25.2141,-9.746168,99.999772,0.000549,0.002323,1.0526,2.9133,2.9314,5.2877,1.7818
62,30,DIAMOND_11.tif,42,90.275961,43.013800,-9.820995,-0.826928,-0.128595,-0.547405,156.413298,25.4764,-9.820995,99.999680,0.001142,0.002952,2.1106,13.7130,4.0306,5.7484,3.2738
63,13,DIAMOND_11.tif,19,89.788918,44.021549,-9.558733,-0.566198,0.632372,-0.528701,66.605818,26.1177,-9.558733,99.999732,0.001622,0.003320,2.9475,35.7805,5.3648,6.4651,5.1690
64,88,DIAMOND_11.tif,119,89.636845,44.331164,-9.560409,-0.756167,0.427759,-0.495211,81.040500,26.3153,-9.560409,100.000081,0.000701,0.000959,1.1525,1.0033,1.7887,2.4278,1.4411
65,80,DIAMOND_11.tif,109,89.257366,45.090075,-9.429437,-0.853315,0.200515,-0.481298,118.915426,26.8015,-9.429437,99.999962,0.000585,0.001111,1.0789,1.4050,2.0580,3.3662,1.6671
66,37,DIAMOND_11.tif,50,88.986016,45.622942,-9.782705,-0.655022,0.098560,-0.749154,157.773596,27.1441,-9.782705,99.999820,0.001664,0.002543,2.7966,14.0539,3.6655,5.3763,2.9527
67,22,DIAMOND_11.tif,31,88.595476,46.376340,-9.822740,-0.687938,-0.507783,-0.518554,179.171560,27.6303,-9.822740,99.999616,0.001263,0.002945,2.5253,24.2589,4.7564,6.2282,3.9129
68,64,DIAMOND_11.tif,88,88.275488,46.982780,-9.536268,-0.671069,0.005564,-0.741374,107.622617,28.0232,-9.536268,99.999717,0.001051,0.002124,1.8567,5.0007,2.7202,4.2654,2.6024
69,89,DIAMOND_11.tif,121,87.722323,48.007960,-9.320509,-0.310127,0.936343,0.164567,95.586112,28.6906,-9.320509,99.999851,0.000473,0.001102,1.0614,0.9986,1.7715,3.3185,1.3554
70,58,DIAMOND_11.tif,75,87.474499,48.458109,-9.682387,-0.686421,-0.175059,-0.705819,123.568168,28.9851,-9.682387,99.999882,0.001146,0.001974,1.9681,7.3225,3.0932,4.1138,3.0493
71,73,DIAMOND_11.tif,99,87.195836,48.957389,-9.631043,-0.907183,0.078205,-0.413404,138.945113,29.3127,-9.631043,99.999699,0.000540,0.001677,1.2256,2.7484,2.4781,4.1438,1.6880
72,15,DIAMOND_11.tif,21,86.882168,49.511996,-9.493240,-0.623911,0.140165,-0.768823,140.560013,29.6777,-9.493240,99.999745,0.001108,0.003965,1.8995,20.6013,5.1918,8.8082,3.5099
73,39,DIAMOND_11.tif,52,99.997730,0.693866,-8.966179,0.249668,0.964406,0.087110,80.017475,0.3976,-8.966179,100.000137,0.001289,0.002257,1.9179,10.0615,3.6523,5.0876,2.8607
74,24,DIAMOND_11.tif,33,99.989661,1.430582,-8.681020,-0.633602,0.064603,-0.770957,160.409646,0.8197,-8.681020,99.999895,0.001396,0.002841,2.3388,18.9749,4.5889,6.0620,4.5251
75,41,DIAMOND_11.tif,54,99.980409,1.962435,-8.621634,0.177510,0.984031,0.013150,105.760201,1.1245,-8.621634,99.999666,0.001069,0.002319,2.5103,9.7759,3.5999,5.6881,3.3332
76,73,DIAMOND_11.tif,99,99.974263,2.271448,-8.862504,-0.378471,0.901184,-0.211252,86.740128,1.3016,-8.862504,100.000064,0.000761,0.001677,1.2256,2.7484,2.4781,4.1438,1.6880
77,11,DIAMOND_11.tif,17,99.955645,2.968392,-9.129003,0.605283,0.260452,0.752195,136.952693,1.7010,-9.129003,99.999711,0.002015,0.004078,3.6234,46.9468,5.4948,8.7637,5.3801
78,61,DIAMOND_11.tif,81,99.927706,3.801525,-9.144436,-0.616728,0.584928,-0.526787,123.375342,2.1786,-9.144436,99.999990,0.000584,0.002323,1.0526,2.9133,2.9314,5.2877,1.7818
79,60,DIAMOND_11.tif,80,99.875618,4.986010,-9.170626,-0.682369,0.610280,-0.402406,91.679325,2.8580,-9.170626,99.999997,0.000782,0.002137,1.4643,4.1488,2.9714,4.2915,2.4134
80,55,DIAMOND_11.tif,70,99.852328,5.430887,-8.906866,0.679965,0.451037,0.578112,138.106517,3.1132,-8.906866,99.999909,0.000660,0.002163,1.0843,3.8378,3.2022,5.5103,1.9921
81,14,DIAMOND_11.tif,20,99.818734,6.015061,-9.216156,-0.035550,0.960035,-0.277613,95.861580,3.4485,-9.216156,99.999803,0.002506,0.004076,4.4334,52.3335,5.3030,7.7099,5.7494
82,52,DIAMOND_11.tif,67,99.758686,6.936423,-8.762319,0.700280,0.506597,0.502959,154.994618,3.9775,-8.762319,99.999547,0.000354,0.002097,1.1861,4.6602,3.3404,4.9386,2.4029
83,24,DIAMOND_11.tif,33,99.722068,7.450551,-8.853127,-0.705484,0.576308,-0.412506,105.357495,4.2728,-8.853127,100.000008,0.001437,0.002841,2.3388,18.9749,4.5889,6.0620,4.5251
84,35,DIAMOND_11.tif,48,99.643575,8.428456,-8.862918,-0.682631,0.207566,-0.700665,164.543309,4.8349,-8.862918,99.999405,0.000975,0.002437,2.6217,15.6426,3.8436,5.3474,3.4707
85,28,DIAMOND_11.tif,39,99.574330,9.215920,-8.802657,0.639141,0.333202,0.693163,155.376604,5.2878,-8.802657,99.999902,0.001009,0.002843,1.8815,12.9345,4.1524,6.2724,2.7754
86,4,DIAMOND_11.tif,8,99.507925,9.905193,-8.628702,0.203564,0.855603,0.475926,122.213863,5.6846,-8.628702,99.999700,0.002503,0.004101,4.6158,73.3776,6.3488,8.7276,5.7689
87,55,DIAMOND_11.tif,70,99.419125,10.762698,-9.178115,0.445150,0.512918,0.734000,143.206728,6.1785,-9.178115,99.999990,0.000803,0.002163,1.0843,3.8378,3.2022,5.5103,1.9921
88,75,DIAMOND_11.tif,101,99.396951,10.964648,-8.651535,0.236361,0.951957,0.194708,91.676128,6.2949,-8.651535,99.999887,0.000713,0.001537,1.3371,2.8298,2.4174,3.5397,1.9346
89,54,DIAMOND_11.tif,69,99.280601,11.971746,-8.988614,-0.663926,-0.270544,-0.697143,174.917979,6.8758,-8.988614,99.999802,0.001337,0.001772,2.6298,11.4450,3.2266,4.1702,3.0906
90,6,DIAMOND_11.tif,10,99.163577,12.905986,-8.691480,-0.393181,0.673308,-0.626151,122.769898,7.4153,-8.691480,99.999898,0.001940,0.004622,3.4530,60.7001,6.0513,9.2148,6.4010
91,1,DIAMOND_11.tif,2,99.072545,13.587525,-9.043052,-0.450244,0.552171,-0.701703,126.696146,7.8092,-9.043052,99.999950,0.003235,0.006119,5.6562,164.9708,8.6371,12.0537,8.6791
92,82,DIAMOND_11.tif,112,99.022456,13.947274,-8.645510,-0.705570,0.147913,-0.693031,156.694755,8.0173,-8.645510,99.999866,0.000398,0.001063,0.9030,0.7351,1.8746,3.8780,1.5251
93,39,DIAMOND_11.tif,52,98.939816,14.521820,-9.205792,-0.811732,0.130781,-0.569199,170.412589,8.3499,-9.205792,99.999852,0.001032,0.002257,1.9179,10.0615,3.6523,5.0876,2.8607
94,35,DIAMOND_11.tif,48,98.751125,15.755976,-9.041788,-0.316119,0.894343,-0.316575,96.999047,9.0653,-9.041788,100.000177,0.001760,0.002437,2.6217,15.6426,3.8436,5.3474,3.4707
95,89,DIAMOND_11.tif,121,98.623093,16.538344,-9.124210,0.087059,0.961938,0.259029,100.757626,9.5195,-9.124210,100.000156,0.000790,0.001102,1.0614,0.9986,1.7715,3.3185,1.3554
96,9,DIAMOND_11.tif,15,98.500002,17.257317,-8.584754,-0.805726,0.561291,-0.189097,100.734083,9.9374,-8.584754,100.000327,0.002782,0.003979,3.9470,49.2002,5.7090,7.4169,5.1537
97,3,DIAMOND_11.tif,7,98.451842,17.525408,-8.706196,-0.779291,-0.085520,-0.620799,175.626310,10.0935,-8.706196,99.999525,0.001402,0.004314,2.8709,58.8178,6.8335,8.9491,6.3495
98,62,DIAMOND_11.tif,85,98.232461,18.717703,-8.705297,0.586750,0.356559,0.727041,163.682891,10.7881,-8.705297,99.999844,0.000590,0.001843,1.2814,3.6631,2.7672,4.3609,2.4094
99,22,DIAMOND_11.tif,31,98.214383,18.812497,-8.875870,0.507938,-0.016827,0.861229,169.352573,10.8434,-8.875870,99.999875,0.001430,0.002945,2.5253,24.2589,4.7564,6.2282,3.9129
100,60,DIAMOND_11.tif,80,98.001744,19.891034,-8.976719,0.552142,0.364960,0.749629,160.006592,11.4732,-8.976719,99.999976,0.000870,0.002137,1.4643,4.1488,2.9714,4.2915,2.4134
101,69,DIAMOND_11.tif,94,97.825568,20.739099,-9.248268,0.060375,0.956049,0.286922,100.494852,11.9695,-9.248268,99.999760,0.000708,0.001419,1.6246,3.9163,2.5596,3.7240,2.5617
102,35,DIAMOND_11.tif,48,97.690666,21.365462,-9.157808,-0.489557,0.482847,-0.726080,107.496738,12.3366,-9.157808,99.999746,0.001388,0.002437,2.6217,15.6426,3.8436,5.3474,3.4707
103,27,DIAMOND_11.tif,37,97.590991,21.815407,-8.939247,-0.470339,0.852268,0.228954,89.171198,12.6007,-8.939247,99.999567,0.001007,0.003142,1.8285,13.4607,4.3256,6.4516,2.9485
104,63,DIAMOND_11.tif,86,97.355741,22.843790,-9.268428,0.672415,0.346508,0.654057,133.290551,13.2051,-9.268428,99.999895,0.000965,0.001898,1.6842,4.7862,2.7402,4.4393,2.0872
105,31,DIAMOND_11.tif,43,97.147841,23.712023,-8.907859,-0.902280,0.074272,-0.424705,145.915307,13.7167,-8.907859,99.999815,0.001347,0.002595,2.2881,14.1526,3.9969,5.4815,3.1181
106,66,DIAMOND_11.tif,91,97.122857,23.814956,-9.089605,-0.362805,0.834202,-0.415308,99.151010,13.7774,-9.089605,100.000008,0.000961,0.001655,1.6486,3.4815,2.6461,4.8219,1.9912
107,85,DIAMOND_11.tif,116,96.831639,24.973278,-8.879913,-0.741535,0.075956,-0.666601,165.411962,14.4617,-8.879913,100.000155,0.001163,0.001015,1.7382,1.7991,1.8262,2.8805,2.4057
108,46,DIAMOND_11.tif,60,96.739178,25.327450,-9.104871,0.056999,0.853604,0.517795,101.181851,14.6714,-9.104871,99.999741,0.000821,0.002096,1.8506,8.4267,3.4726,5.0876,2.7590
109,39,DIAMOND_11.tif,52,96.453693,26.395994,-9.214443,-0.640104,0.522179,-0.563557,113.062783,15.3051,-9.214443,100.000317,0.001478,0.002257,1.9179,10.0615,3.6523,5.0876,2.8607
110,81,DIAMOND_11.tif,111,96.334659,26.825462,-9.254689,0.502173,0.518509,0.692077,110.586751,15.5605,-9.254689,99.999859,0.000431,0.001027,1.0254,1.0043,1.8804,3.7282,1.4915
111,85,DIAMOND_11.tif,116,96.063445,27.781096,-8.819920,-0.116471,0.938343,0.325495,92.767815,16.1296,-8.819920,99.999874,0.000882,0.001015,1.7382,1.7991,1.8262,2.8805,2.4057
112,73,DIAMOND_11.tif,99,95.882147,28.401083,-8.788321,-0.726971,-0.173399,-0.664415,178.961476,16.4997,-8.788321,100.000038,0.000732,0.001677,1.2256,2.7484,2.4781,4.1438,1.6880
113,58,DIAMOND_11.tif,75,95.776131,28.756372,-8.774276,0.238956,0.870169,0.430935,140.921534,16.7122,-8.774276,99.999981,0.001278,0.001974,1.9681,7.3225,3.0932,4.1138,3.0493
114,0,DIAMOND_11.tif,1,95.430109,29.881026,-8.924367,0.212597,0.700329,0.681426,129.337081,17.3864,-8.924367,99.998907,0.002936,0.006616,6.5389,193.8738,8.8984,12.5805,9.1749
115,72,DIAMOND_11.tif,98,95.299777,30.297320,-9.108179,-0.816018,0.118781,-0.565691,123.214387,17.6363,-9.108179,99.999875,0.000625,0.001574,1.2045,2.3662,2.4860,3.5061,1.6844
116,69,DIAMOND_11.tif,94,94.999828,31.225001,-8.734725,-0.290528,0.838161,-0.461605,80.690414,18.1949,-8.734725,99.999840,0.000804,0.001419,1.6246,3.9163,2.5596,3.7240,2.5617
117,45,DIAMOND_11.tif,59,94.752058,31.968838,-8.906822,0.113934,0.869423,0.480752,92.824641,18.6441,-8.906822,99.999795,0.000971,0.002488,1.8303,8.5307,3.4820,5.4290,2.7115
118,12,DIAMOND_11.tif,18,94.479365,32.767989,-8.580323,0.335153,0.721339,0.606087,120.282698,19.1279,-8.580323,100.000458,0.003091,0.003286,4.4296,55.1674,5.4697,6.8900,5.8682
119,7,DIAMOND_11.tif,11,94.280768,33.334093,-8.875383,0.602287,0.224325,0.766113,164.180638,19.4717,-8.875383,100.000125,0.002649,0.003862,4.3101,56.5908,6.0473,7.9302,5.8421
120,29,DIAMOND_11.tif,41,94.110173,33.810761,-8.929437,0.513839,0.553266,0.655642,142.577425,19.7617,-8.929437,99.999462,0.001043,0.004448,2.6907,13.0309,4.0409,8.2103,2.9520
121,22,DIAMOND_11.tif,31,93.730751,34.850564,-9.155731,0.167851,0.953217,0.251402,132.163368,20.3959,-9.155731,100.000077,0.001844,0.002945,2.5253,24.2589,4.7564,6.2282,3.9129
122,64,DIAMOND_11.tif,88,93.568871,35.283402,-9.124226,-0.892676,0.121316,-0.434065,108.528150,20.6607,-9.124226,100.000260,0.001221,0.002124,1.8567,5.0007,2.7202,4.2654,2.6024
123,19,DIAMOND_11.tif,26,93.253507,36.106637,-8.975225,-0.022921,0.999610,-0.015977,86.562988,21.1658,-8.975225,99.999529,0.001310,0.002910,2.8154,28.5622,4.9632,6.3715,4.5700
124,58,DIAMOND_11.tif,75,93.189774,36.270995,-9.176714,0.269304,0.959843,0.078596,96.362203,21.2668,-9.176714,99.999595,0.000856,0.001974,1.9681,7.3225,3.0932,4.1138,3.0493
125,51,DIAMOND_11.tif,66,92.807247,37.239955,-8.948809,0.472470,0.595648,0.649596,142.969696,21.8637,-8.948809,99.999997,0.001289,0.001784,2.1914,9.0469,3.3613,4.8757,3.1654
126,56,DIAMOND_11.tif,71,92.576225,37.811487,-9.203128,-0.642277,0.215721,-0.735489,123.073687,22.2169,-9.203128,100.000330,0.001698,0.001714,2.3265,8.6456,3.1857,4.7472,2.8980
127,12,DIAMOND_11.tif,18,92.254953,38.588019,-9.187247,-0.178583,0.945454,0.272442,114.726704,22.6984,-9.187247,100.000058,0.002728,0.003286,4.4296,55.1674,5.4697,6.8900,5.8682
128,8,DIAMOND_11.tif,12,91.876460,39.479996,-8.586376,-0.595639,0.736061,-0.321603,87.176048,23.2536,-8.586376,99.999770,0.002144,0.004457,3.9078,33.8063,5.7696,7.9445,6.2466
129,63,DIAMOND_11.tif,86,91.601234,40.114835,-8.982376,-0.810561,0.285454,-0.511378,128.529073,23.6500,-8.982376,99.999930,0.000937,0.001898,1.6842,4.7862,2.7402,4.4393,2.0872
130,45,DIAMOND_11.tif,59,91.438948,40.482769,-8.608452,-0.688748,0.694487,-0.208119,129.704766,23.8804,-8.608452,99.999679,0.000827,0.002488,1.8303,8.5307,3.4820,5.4290,2.7115
131,50,DIAMOND_11.tif,65,91.139412,41.153817,-8.714159,-0.610393,0.190536,-0.768841,114.372826,24.3015,-8.714159,100.000145,0.001642,0.002633,2.7839,13.2921,3.4104,5.3330,3.1854
132,46,DIAMOND_11.tif,60,90.777621,41.945168,-8.879246,-0.315190,0.883709,0.345997,107.019142,24.8000,-8.879246,99.999868,0.000928,0.002096,1.8506,8.4267,3.4726,5.0876,2.7590
133,2,DIAMOND_11.tif,5,90.550099,42.436520,-8.904080,-0.677230,0.650732,-0.343376,99.597002,25.1102,-8.904080,100.000893,0.004517,0.004939,6.1317,172.9320,7.2822,10.2853,7.7068
134,89,DIAMOND_11.tif,121,90.272297,43.021855,-8.744257,-0.349533,0.910873,0.219399,112.219791,25.4815,-8.744257,99.999838,0.000469,0.001102,1.0614,0.9986,1.7715,3.3185,1.3554
135,36,DIAMOND_11.tif,49,89.955758,43.680759,-9.247125,0.271267,0.779975,0.563963,116.448098,25.9003,-9.247125,100.000235,0.001813,0.002514,2.6690,14.7684,3.7620,5.7388,3.0158
136,65,DIAMOND_11.tif,89,89.414209,44.778036,-8.744324,-0.692517,-0.246402,-0.678016,126.402164,26.6014,-8.744324,99.999866,0.000786,0.001873,1.5214,4.2247,2.6691,4.0917,2.1900
137,63,DIAMOND_11.tif,86,89.165548,45.272192,-8.939581,0.290385,0.631402,0.719033,157.247949,26.9184,-8.939581,100.000332,0.001322,0.001898,1.6842,4.7862,2.7402,4.4393,2.0872
138,78,DIAMOND_11.tif,107,89.009957,45.576544,-8.878952,-0.057538,0.863695,0.500720,78.147486,27.1142,-8.878952,99.999969,0.000700,0.001257,1.0492,1.5797,2.1114,3.1644,1.6405
139,11,DIAMOND_11.tif,17,88.484002,46.588716,-9.122423,0.287890,0.765802,0.575036,120.134007,27.7678,-9.122423,99.999635,0.001776,0.004078,3.6234,46.9468,5.4948,8.7637,5.3801
140,50,DIAMOND_11.tif,65,88.234310,47.059896,-8.935858,-0.813173,0.131152,-0.567052,160.326417,28.0733,-8.935858,99.999636,0.001370,0.002633,2.7839,13.2921,3.4104,5.3330,3.1854
141,85,DIAMOND_11.tif,116,87.960580,47.569835,-8.641470,0.708424,0.465785,0.530263,149.543776,28.4049,-8.641470,99.999764,0.000723,0.001015,1.7382,1.7991,1.8262,2.8805,2.4057
142,63,DIAMOND_11.tif,86,87.594174,48.241582,-8.964770,-0.780500,0.501980,-0.372606,129.048138,28.8433,-8.964770,99.999948,0.000881,0.001898,1.6842,4.7862,2.7402,4.4393,2.0872
143,4,DIAMOND_11.tif,8,86.970442,49.354887,-8.961276,0.121995,0.793924,0.595653,115.066342,29.5745,-8.961276,99.998813,0.001552,0.004101,4.6158,73.3776,6.3488,8.7276,5.7689
144,87,DIAMOND_11.tif,118,86.632751,49.946773,-8.875527,0.513410,0.424369,0.745869,118.905538,29.9649,-8.875527,99.999568,0.000342,0.001420,1.0508,1.0922,1.7911,2.9189,1.6823
145,5,DIAMOND_11.tif,9,99.999477,0.193715,-8.325340,-0.252171,0.860687,-0.442299,83.794465,0.1110,-8.325340,99.999664,0.001866,0.006009,3.1391,40.8061,6.1473,13.2068,5.9658
146,5,DIAMOND_11.tif,9,99.994393,1.004750,-8.312272,-0.322024,0.923357,0.209076,94.212771,0.5757,-8.312272,99.999441,0.001575,0.006009,3.1391,40.8061,6.1473,13.2068,5.9658
147,20,DIAMOND_11.tif,28,99.976909,2.133106,-8.516701,-0.688683,0.498188,-0.526806,107.148589,1.2223,-8.516701,99.999662,0.001421,0.003341,2.7864,27.0696,4.8153,7.2531,3.5379
148,26,DIAMOND_11.tif,36,99.958869,2.862935,-8.104324,0.663405,0.689100,0.291607,129.936347,1.6406,-8.104324,99.999859,0.001241,0.003876,2.3312,18.8512,4.3784,7.3800,3.1732
149,67,DIAMOND_11.tif,92,99.935277,3.588630,-8.314706,-0.225643,0.811535,-0.538977,111.533981,2.0566,-8.314706,99.999689,0.000909,0.001376,2.0946,4.5898,2.6204,4.5504,2.8789
150,58,DIAMOND_11.tif,75,99.929229,3.756166,-8.385913,-0.642135,0.022790,-0.766252,157.357809,2.1526,-8.385913,99.999798,0.001031,0.001974,1.9681,7.3225,3.0932,4.1138,3.0493
151,28,DIAMOND_11.tif,39,99.890703,4.655649,-8.101665,0.093707,0.890030,-0.446167,81.892622,2.6685,-8.101665,99.999138,0.000789,0.002843,1.8815,12.9345,4.1524,6.2724,2.7754
152,6,DIAMOND_11.tif,10,99.861345,5.258506,-8.361960,-0.011501,0.995141,-0.097785,107.437773,3.0143,-8.361960,99.999700,0.001728,0.004622,3.4530,60.7001,6.0513,9.2148,6.4010
153,42,DIAMOND_11.tif,55,99.805353,6.233638,-8.441447,0.726639,0.071581,0.683280,174.727488,3.5739,-8.441447,99.999833,0.000777,0.002566,1.5202,7.5887,3.5473,5.7553,2.4714
154,20,DIAMOND_11.tif,28,99.774199,6.716924,-8.414617,0.107863,0.823933,0.556327,76.963432,3.8514,-8.414617,100.000040,0.001683,0.003341,2.7864,27.0696,4.8153,7.2531,3.5379
155,36,DIAMOND_11.tif,49,99.714859,7.542730,-8.107076,0.635294,0.485024,0.600960,151.517015,4.3258,-8.107076,99.999730,0.001269,0.002514,2.6690,14.7684,3.7620,5.7388,3.0158
156,70,DIAMOND_11.tif,95,99.652451,8.331546,-8.014405,-0.753173,0.026703,-0.657281,176.504408,4.7792,-8.014405,100.000128,0.001267,0.001499,1.9947,5.1174,2.5304,3.2779,2.1007
157,93,DIAMOND_11.tif,127,99.616839,8.745205,-8.479490,-0.659398,0.428905,-0.617442,127.736370,5.0170,-8.479490,99.999966,0.000256,0.001315,0.5114,0.3031,1.4226,3.4884,0.7241
158,39,DIAMOND_11.tif,52,99.514888,9.836175,-7.915879,0.601030,0.356748,0.715188,162.238319,5.6449,-7.915879,99.999816,0.001012,0.002257,1.9179,10.0615,3.6523,5.0876,2.8607
159,75,DIAMOND_11.tif,101,99.443565,10.531258,-7.933586,-0.610277,0.448924,-0.652710,120.483390,6.0452,-7.933586,99.999650,0.000450,0.001537,1.3371,2.8298,2.4174,3.5397,1.9346
160,53,DIAMOND_11.tif,68,99.339106,11.477728,-8.541199,-0.759612,0.251532,-0.599768,160.964951,6.5908,-8.541199,99.999981,0.001648,0.002864,2.8584,12.9675,3.2293,5.8149,3.6615
161,70,DIAMOND_11.tif,95,99.241748,12.291077,-8.272820,0.635553,0.390276,0.666151,143.969001,7.0601,-8.272820,99.999976,0.001125,0.001499,1.9947,5.1174,2.5304,3.2779,2.1007
162,46,DIAMOND_11.tif,60,99.199608,12.626759,-8.043496,0.580418,0.606212,0.543711,135.461866,7.2540,-8.043496,99.999986,0.001115,0.002096,1.8506,8.4267,3.4726,5.0876,2.7590
163,92,DIAMOND_11.tif,126,99.062533,13.660375,-8.123197,-0.808620,0.120983,-0.575758,119.676832,7.8514,-8.123197,99.999956,0.000370,0.000751,0.7223,0.3678,1.4664,2.4982,1.0312
164,33,DIAMOND_11.tif,46,98.994983,14.141576,-8.172493,-0.294223,0.906342,-0.303277,116.124369,8.1298,-8.172493,99.999954,0.001133,0.002346,1.7205,10.9902,3.9084,5.2783,3.6731
165,33,DIAMOND_11.tif,46,98.883396,14.899914,-8.300602,0.657213,0.400271,0.638635,147.853714,8.5690,-8.300602,99.999667,0.000715,0.002346,1.7205,10.9902,3.9084,5.2783,3.6731
166,92,DIAMOND_11.tif,126,98.779627,15.574750,-8.528426,0.536367,0.642701,0.547034,104.803734,8.9602,-8.528426,99.999938,0.000370,0.000751,0.7223,0.3678,1.4664,2.4982,1.0312
167,15,DIAMOND_11.tif,21,98.654679,16.343896,-8.389929,-0.576572,0.387595,-0.719260,152.679319,9.4066,-8.389929,99.999344,0.000813,0.003965,1.8995,20.6013,5.1918,8.8082,3.5099
168,87,DIAMOND_11.tif,118,98.566892,16.869248,-8.481813,-0.213832,0.928744,0.302836,100.817708,9.7118,-8.481813,100.000018,0.000604,0.001420,1.0508,1.0922,1.7911,2.9189,1.6823
169,64,DIAMOND_11.tif,88,98.435916,17.616843,-8.531485,0.632621,0.007011,0.774430,149.086005,10.1467,-8.531485,99.999914,0.000920,0.002124,1.8567,5.0007,2.7202,4.2654,2.6024
170,12,DIAMOND_11.tif,18,98.317362,18.265964,-8.340700,0.623459,0.579898,0.524422,126.611608,10.5247,-8.340700,99.999745,0.002330,0.003286,4.4296,55.1674,5.4697,6.8900,5.8682
171,50,DIAMOND_11.tif,65,98.197985,18.895924,-8.129478,-0.844279,0.326471,-0.424981,102.399314,10.8921,-8.129478,99.999501,0.001097,0.002633,2.7839,13.2921,3.4104,5.3330,3.1854
172,48,DIAMOND_11.tif,63,97.987947,19.957233,-7.901899,-0.498081,0.468368,-0.729758,132.230625,11.5120,-7.901899,99.999645,0.000964,0.002507,1.9949,8.9620,3.4174,5.5326,3.2778
173,37,DIAMOND_11.tif,50,97.849818,20.628832,-8.224071,0.420089,0.804157,0.420543,143.648755,11.9048,-8.224071,100.000678,0.002154,0.002543,2.7966,14.0539,3.6655,5.3763,2.9527
174,34,DIAMOND_11.tif,47,97.721136,21.226073,-8.354058,-0.837365,0.489244,-0.243843,113.244488,12.2549,-8.354058,99.999833,0.001544,0.002302,2.9789,15.7966,3.8776,5.9808,3.6253
175,63,DIAMOND_11.tif,86,97.602973,21.763710,-7.981703,-0.192598,0.980450,-0.040299,83.767798,12.5703,-7.981703,99.999996,0.001034,0.001898,1.6842,4.7862,2.7402,4.4393,2.0872
176,90,DIAMOND_11.tif,122,97.333018,22.940071,-7.878250,-0.174759,0.937863,-0.299785,65.201587,13.2618,-7.878250,99.999816,0.000663,0.000910,1.5618,1.4736,1.7516,2.1607,1.7785
177,21,DIAMOND_11.tif,30,97.222097,23.406909,-7.864856,-0.760535,-0.232361,-0.606297,155.101958,13.5367,-7.864856,100.000098,0.001921,0.003125,2.9763,28.1827,4.7784,6.6225,4.2739
178,41,DIAMOND_11.tif,54,97.088368,23.954572,-8.524778,-0.440836,0.510324,-0.738399,111.522166,13.8597,-8.524778,99.999864,0.001234,0.002319,2.5103,9.7759,3.5999,5.6881,3.3332
179,14,DIAMOND_11.tif,20,96.787767,25.139750,-8.213811,-0.300555,0.950978,-0.072851,77.607111,14.5603,-8.213811,99.999395,0.002136,0.004076,4.4334,52.3335,5.3030,7.7099,5.7494
180,9,DIAMOND_11.tif,15,96.632575,25.732213,-8.456328,0.108159,0.933219,0.342642,97.930108,14.9112,-8.456328,100.000006,0.002320,0.003979,3.9470,49.2002,5.7090,7.4169,5.1537
181,84,DIAMOND_11.tif,114,96.587879,25.899172,-8.170626,-0.035482,0.976812,0.211137,106.335440,15.0103,-8.170626,99.999928,0.000565,0.000972,1.0243,1.0199,1.8594,4.2266,1.6501
182,37,DIAMOND_11.tif,50,96.359367,26.733654,-8.374435,0.651461,0.116126,0.749742,162.919454,15.5060,-8.374435,99.999079,0.000869,0.002543,2.7966,14.0539,3.6655,5.3763,2.9527
183,40,DIAMOND_11.tif,53,96.173005,27.399265,-8.278554,-0.858722,0.275810,-0.431886,137.634869,15.9020,-8.278554,99.999833,0.001219,0.001744,2.4428,10.0562,3.6011,4.7617,3.8130
184,66,DIAMOND_11.tif,91,95.945740,28.183828,-8.045652,0.163282,0.875944,0.453939,125.010946,16.3700,-8.045652,99.999566,0.000558,0.001655,1.6486,3.4815,2.6461,4.8219,1.9912
185,79,DIAMOND_11.tif,108,95.761829,28.803756,-8.477498,0.386027,0.603847,0.697389,152.607133,16.7405,-8.477498,99.999922,0.000644,0.001161,1.2667,1.9946,2.1052,2.6837,1.8637
186,85,DIAMOND_11.tif,116,95.504504,29.645882,-8.465966,-0.582481,0.407168,-0.703512,134.732933,17.2450,-8.465966,99.999943,0.000905,0.001015,1.7382,1.7991,1.8262,2.8805,2.4057
187,22,DIAMOND_11.tif,31,95.255240,30.436521,-7.938025,-0.462226,0.868251,0.180240,110.757945,17.7200,-7.938025,99.999713,0.001301,0.002945,2.5253,24.2589,4.7564,6.2282,3.9129
188,50,DIAMOND_11.tif,65,95.082849,30.971628,-8.438921,-0.071534,0.987927,-0.137419,66.479597,18.0421,-8.438921,99.999950,0.001602,0.002633,2.7839,13.2921,3.4104,5.3330,3.1854
189,19,DIAMOND_11.tif,26,94.899789,31.527730,-8.530807,0.310218,0.735132,0.602782,120.385844,18.3776,-8.530807,99.999838,0.001539,0.002910,2.8154,28.5622,4.9632,6.3715,4.5700
190,72,DIAMOND_11.tif,98,94.663346,32.231198,-7.968579,0.633164,0.370882,0.679374,144.436115,18.8028,-7.968579,99.999996,0.000708,0.001574,1.2045,2.3662,2.4860,3.5061,1.6844
191,12,DIAMOND_11.tif,18,94.372097,33.072987,-7.951358,-0.770574,-0.222821,-0.597132,170.245137,19.3132,-7.951358,99.999576,0.002157,0.003286,4.4296,55.1674,5.4697,6.8900,5.8682
192,12,DIAMOND_11.tif,18,94.124373,33.772235,-8.162737,-0.578638,0.620869,-0.528866,67.372432,19.7382,-8.162737,99.999807,0.002290,0.003286,4.4296,55.1674,5.4697,6.8900,5.8682
193,45,DIAMOND_11.tif,59,93.784732,34.705157,-8.383317,0.374838,0.672888,0.637745,139.855659,20.3071,-8.383317,100.000119,0.001187,0.002488,1.8303,8.5307,3.4820,5.4290,2.7115
194,69,DIAMOND_11.tif,94,93.634470,35.108028,-8.019326,-0.001814,0.748695,0.662912,87.663184,20.5534,-8.019326,99.999938,0.000939,0.001419,1.6246,3.9163,2.5596,3.7240,2.5617
195,88,DIAMOND_11.tif,119,93.371271,35.802096,-8.486371,0.496951,0.236323,0.834980,163.191873,20.9787,-8.486371,99.999922,0.000596,0.000959,1.1525,1.0033,1.7887,2.4278,1.4411
196,14,DIAMOND_11.tif,20,93.122017,36.445353,-8.477934,0.544493,0.721498,0.427748,119.033909,21.3740,-8.477934,99.999869,0.002602,0.004076,4.4334,52.3335,5.3030,7.7099,5.7494
197,9,DIAMOND_11.tif,15,92.710270,37.477607,-8.019569,0.083530,0.931793,0.353248,103.908546,22.0107,-8.019569,99.998826,0.001177,0.003979,3.9470,49.2002,5.7090,7.4169,5.1537
198,64,DIAMOND_11.tif,88,92.468667,38.072032,-8.326456,0.232258,0.851478,0.470151,99.928884,22.3784,-8.326456,99.999670,0.000714,0.002124,1.8567,5.0007,2.7202,4.2654,2.6024
199,9,DIAMOND_11.tif,15,92.224266,38.659153,-8.177294,-0.085241,0.974644,0.206889,97.914025,22.7428,-8.177294,99.999227,0.001580,0.003979,3.9470,49.2002,5.7090,7.4169,5.1537
200,59,DIAMOND_11.tif,79,92.045122,39.084868,-8.301907,-0.256293,0.869591,-0.422049,92.582405,23.0074,-8.301907,99.999657,0.000621,0.001565,1.6120,4.0482,2.9984,6.3629,2.3502
201,5,DIAMOND_11.tif,9,91.577263,40.170858,-7.910319,0.730573,0.034433,0.681965,170.370472,23.6849,-7.910319,100.000464,0.002396,0.006009,3.1391,40.8061,6.1473,13.2068,5.9658
202,75,DIAMOND_11.tif,101,91.351859,40.680219,-8.140060,0.417674,0.743122,0.522798,140.495668,24.0041,-8.140060,100.000211,0.001042,0.001537,1.3371,2.8298,2.4174,3.5397,1.9346
203,89,DIAMOND_11.tif,121,91.213798,40.988386,-8.334241,-0.876893,0.298178,-0.377027,111.113400,24.1975,-8.334241,100.000024,0.000638,0.001102,1.0614,0.9986,1.7715,3.3185,1.3554
204,87,DIAMOND_11.tif,118,90.906526,41.665445,-7.882622,-0.641574,0.162933,-0.749557,147.099512,24.6235,-7.882622,100.000029,0.000602,0.001420,1.0508,1.0922,1.7911,2.9189,1.6823
205,60,DIAMOND_11.tif,80,90.561791,42.408991,-8.267287,0.654233,0.520771,0.548432,147.855388,25.0931,-8.267287,99.999802,0.000651,0.002137,1.4643,4.1488,2.9714,4.2915,2.4134
206,24,DIAMOND_11.tif,33,90.069513,43.445035,-8.462818,0.035650,0.962933,0.267373,99.943186,25.7503,-8.462818,99.999941,0.001430,0.002841,2.3388,18.9749,4.5889,6.0620,4.5251
207,83,DIAMOND_11.tif,113,89.744683,44.112172,-8.469728,-0.629465,-0.270734,-0.728339,141.181938,26.1755,-8.469728,99.999959,0.000750,0.000941,1.4266,1.4270,1.8641,2.4419,1.5819
208,62,DIAMOND_11.tif,85,89.374047,44.858369,-7.928535,0.225982,0.863755,0.450399,147.930382,26.6529,-7.928535,99.999967,0.000750,0.001843,1.2814,3.6631,2.7672,4.3609,2.4094
209,9,DIAMOND_11.tif,15,89.118429,45.363790,-8.299354,0.508662,0.338143,0.791784,136.760849,26.9774,-8.299354,99.999839,0.002049,0.003979,3.9470,49.2002,5.7090,7.4169,5.1537
210,23,DIAMOND_11.tif,32,88.890048,45.807852,-8.150945,-0.709345,0.131272,-0.692530,167.837292,27.2635,-8.150945,99.999000,0.000885,0.003253,2.5047,21.3131,4.6565,8.4243,3.7626
211,11,DIAMOND_11.tif,17,88.462929,46.628825,-8.498074,-0.352851,0.896211,-0.268890,111.596399,27.7937,-8.498074,99.999685,0.001973,0.004078,3.6234,46.9468,5.4948,8.7637,5.3801
212,14,DIAMOND_11.tif,20,88.173833,47.172312,-8.277410,-0.337495,0.941027,0.023774,88.497764,28.1464,-8.277410,99.999259,0.001926,0.004076,4.4334,52.3335,5.3030,7.7099,5.7494
213,21,DIAMOND_11.tif,30,87.687869,48.070516,-8.342373,-0.801771,0.597045,0.026459,94.221351,28.7316,-8.342373,99.999684,0.001561,0.003125,2.9763,28.1827,4.7784,6.6225,4.2739
214,86,DIAMOND_11.tif,117,87.604387,48.223520,-7.874665,-0.481149,0.876617,-0.006151,90.429079,28.8314,-7.874665,100.000182,0.000676,0.000977,0.8689,0.7673,1.7960,3.2118,1.3557
215,39,DIAMOND_11.tif,52,87.093158,49.140479,-8.008397,-0.746662,0.547263,-0.378152,99.616556,29.4329,-8.008397,100.000024,0.001143,0.002257,1.9179,10.0615,3.6523,5.0876,2.8607
216,24,DIAMOND_11.tif,33,86.847688,49.572624,-8.050391,0.471022,0.634241,0.613088,135.407071,29.7177,-8.050391,99.999830,0.001234,0.002841,2.3388,18.9749,4.5889,6.0620,4.5251
217,26,DIAMOND_11.tif,36,99.999693,0.282524,-7.440130,0.313826,0.941004,0.126588,89.960771,0.1619,-7.440130,100.000092,0.001467,0.003876,2.3312,18.8512,4.3784,7.3800,3.1732
218,28,DIAMOND_11.tif,39,99.989644,1.418615,-7.777198,-0.029095,0.973711,-0.225920,104.626590,0.8128,-7.777198,99.999707,0.000848,0.002843,1.8815,12.9345,4.1524,6.2724,2.7754
219,80,DIAMOND_11.tif,109,99.984297,1.762308,-7.748394,0.689961,0.222125,0.688923,156.269330,1.0098,-7.748394,99.999827,0.000438,0.001111,1.0789,1.4050,2.0580,3.3662,1.6671
220,55,DIAMOND_11.tif,70,99.963411,2.699588,-7.393900,-0.557946,0.743778,-0.368090,114.997089,1.5469,-7.393900,99.999856,0.000504,0.002163,1.0843,3.8378,3.2022,5.5103,1.9921
221,17,DIAMOND_11.tif,24,99.952980,3.050144,-7.539037,0.729448,0.307648,0.610948,140.396160,1.7479,-7.539037,99.999508,0.001592,0.003714,3.2720,34.6917,5.0674,7.1263,4.3787
222,33,DIAMOND_11.tif,46,99.906407,4.315265,-7.732686,0.205204,0.949854,-0.235944,103.998895,2.4732,-7.732686,99.999558,0.000738,0.002346,1.7205,10.9902,3.9084,5.2783,3.6731
223,11,DIAMOND_11.tif,17,99.900682,4.449028,-7.820377,0.477862,0.843341,0.245811,105.903607,2.5500,-7.820377,99.999700,0.001878,0.004078,3.6234,46.9468,5.4948,8.7637,5.3801
224,63,DIAMOND_11.tif,86,99.837546,5.702359,-7.210549,-0.447731,0.816765,-0.363913,119.100681,3.2690,-7.210549,100.000262,0.001217,0.001898,1.6842,4.7862,2.7402,4.4393,2.0872
225,6,DIAMOND_11.tif,10,99.819778,5.996267,-7.811136,0.628225,0.331619,0.703820,101.488212,3.4377,-7.811136,99.999717,0.002063,0.004622,3.4530,60.7001,6.0513,9.2148,6.4010
226,68,DIAMOND_11.tif,93,99.776357,6.681426,-7.240541,-0.877017,0.155000,-0.454771,133.833692,3.8310,-7.240541,99.999814,0.000634,0.001412,1.3482,2.1485,2.6095,5.4768,1.9975
227,10,DIAMOND_11.tif,16,99.701505,7.718774,-7.611719,-0.139184,0.980636,-0.137770,82.974214,4.4269,-7.611719,99.999848,0.001993,0.003521,3.4750,44.9521,5.5565,6.9330,4.8288
