Repository: Ak-soni2/sem-abaqus

# semgrit — SEM abrasive-grain measurement → Abaqus grinding-wheel model

Measures individual abrasive grains in SEM micrographs, reconstructs each one as a
3D solid, and assembles them onto a grinding wheel (or an angular sector of one)
exported as an Abaqus `.inp` deck.

Replaces `SEM_WHEEL (1).ipynb` / `sem_wheel (1).py`.

> **New to the project? Read [`THEORY.md`](THEORY.md) first.** It is a
> self-contained account of the physics and mathematics — every equation the
> model uses, derived or cited, with what may and may not be quoted from the
> results. This file is how to *run* it; `context.md` is how the code is laid
> out; `THEORY.md` is what it *means*.

## Use

```bash

# 1. measure grains in every SEM image
python -m semgrit analyze "*.tif" -o results --verify

# 3. same wheel, but also as CAD for SOLIDWORKS (small sector -- see the note below)
python -m semgrit wheel results -o cad \
    --diameter 100 --width 10 --sector 3 --rim-depth 1 \
    --areal-density 40 --step --step-max-grains 150 --stl --verify

# individual grain solids as CAD, laid out on a grid for inspection
python -m semgrit analyze "*.tif" -o results --step --step-max-grains 200

# full verification suite (unit + integration + export round-trips)
python verify_all.py

# every run.bat / run.sh: real Abaqus flags, double=both, a datacheck that

# actually stops on failure, the subroutine present in the folder
python verify_launchers.py

# the constitutive law: compiles vumat_grind.for and exercises it on a single

# material point against closed-form algebra, the published JH-2 benchmarks,

# and vumat_jh2.for itself (needs gfortran)
python verify_vumat_grind.py

# a hybrid deck: does the subroutine agree with the card about which elements

## Outputs

| File | Contents |
|---|---|
| `<image>_grains.csv` | 25 shape descriptors per grain, in microns |
| `<image>_report.json` | calibration, segmentation settings, validation results |
| `<image>_segmentation.png` | overlay; green = interior grain, red = border-truncated |
| `summary.json` | pooled size distribution across all images |
| `grain_library.pkl` | reusable measured 3D grain solids |
| `<name>.inp` | Abaqus deck |
| `<name>_placements.csv` | per-grain position, orientation, protrusion |
| `<name>.step` | CAD solid bodies — **open in SOLIDWORKS** (`--step`) |
| `<name>.stl` | mesh body, opens anywhere (`--stl`) |
| `grains.step` | individual grain solids on a grid (`analyze --step`) |

## CAD output for SOLIDWORKS

`--step` writes a STEP (ISO 10303-21) **faceted B-rep**: `FACETED_BREP` solids with
planar `FACE_SURFACE`s bounded by `POLY_LOOP`s. SOLIDWORKS imports this as genuine
solid bodies — one body per grain plus the bond rim, in a multibody part — so you can
section, measure and apply features. An STL by contrast arrives as a mesh body you
cannot really work with, which is why STEP is the default CAD route.

Nothing is lost by faceting: the grains genuinely *are* polyhedra, built by lofting a
measured outline between planar rings, so every face is exactly planar. The rim is
faceted at the same angular resolution as its hex mesh, so the CAD and the FE model
describe the same body.

**Use a small sector for CAD.** A CAD kernel is far slower per body than an FE solver:
10,000 grains is routine in Abaqus and unusable in SOLIDWORKS. `--step-max-grains`
defaults to 200 and samples grains evenly across the sector (not the first N, which
would clump them at θ=0). The `.inp` always keeps every grain regardless; the cap only
affects the CAD file, and the exact counts are reported.

Rough guide: `--sector 3 --step-max-grains 150` gives a 9 MB STEP with 151 solid
bodies. Expect roughly 60 kB and ~1,100 STEP entities per grain.

Verified end to end — the STEP is re-parsed from disk and compared against the FE
model: bond-rim volume agrees to **7e-13** relative, grain volumes to **7e-8**, and each
grain's radial protrusion to **5e-11 mm**.

## How it works

**1. Calibration.** Pixel size is read from the instrument's own metadata
(Zeiss SmartSEM TIFF tag 34118, `AP_IMAGE_PIXEL_SIZE`). The burnt-in scale bar is
measured independently — tick-centre to tick-centre — and its label recovered by
snapping to the nearest 1‑2‑5 value, giving an OCR-free cross-check. If the two
disagree by more than 5%, the run **fails** rather than proceeding.

**2.

## What is measured vs modelled

Everything in-plane is measured. **Grain height cannot be obtained from a single
top-down SEM image** and is the one modelled quantity: thickness = ratio × minimum
Feret width, with the ratio drawn from a seeded truncated normal
(default mean 0.70, sd 0.12, clipped to [0.45, 0.95]) representing blocky crushed
grit. Override with `--thickness-ratio` / `--thickness-std`. Everything is seeded,
so a run is reproducible; the same seed produces a byte-identical deck.

Material properties in the deck are representative literature values, clearly
marked. Confirm them against your own data before drawing conclusions.

File: _sagcadm/B4C_15_grains.csv
grain_id,source_image,label,touches_border,centroid_x_um,centroid_y_um,area_um2,perimeter_um,equivalent_diameter_um,feret_max_um,feret_min_um,major_axis_um,minor_axis_um,inscribed_radius_um,aspect_ratio,elongation,circularity,solidity,convexity,orientation_deg,n_corners,min_corner_angle_deg,mean_corner_angle_deg,pixel_area,outline_px
1,B4C_15.tif,21,False,36.56414269712573,16.058264078927145,89.33487751440002,38.489822628613496,10.665115975712885,13.992219398912383,9.88532255689008,12.335143091149858,9.471491053073144,4.555577278137207,1.4154540044988002,0.29351289634162925,0.7577729368619637,0.950315836134609,0.8968771024812274,58.58771896752684,15,57.555296740788556,132.2138679846486,26024,594
2,B4C_15.tif,27,False,17.845424557298593,24.37367367455464,77.46429626460001,37.0065266028451,9.93129424139518,11.513792200912782,9.928196085059968,10.698818191341191,9.416753653332103,4.333843231201172,1.1597063658159243,0.13771276119844444,0.7108120716177955,0.9071541936271518,0.8628876966800769,88.73209169902509,14,33.01659651782641,115.69870463937784,22566,547
3,B4C_15.tif,13,False,17.530367316048668,6.852843341541137,71.09990712720001,34.28174350634363,9.514578991282194,11.666621111744394,8.654832152975361,11.337996672271636,8.145357602593648,3.8384172916412354,1.3479892972544407,0.25815434734030807,0.7602441640482128,0.952541741378106,0.8843437969506321,156.45915867469802,15,85.23635830927383,124.29695020665193,20712,517
4,B4C_15.tif,29,False,48.02715504297995,25.41269901146132,64.6943245326,49.38951610775122,9.075867579181425,15.519715752438897,8.49104328820583,15.570371824107944,6.277753245178578,3.0336902141571045,1.8277748947524486,0.452886675010689,0.33327789104128136,0.6934520455313874,0.7469267345227316,172.87004634860176,23,47.48955292199916,122.18630203994871,18846,772
5,B4C_15.tif,5,True,31.11231129357798,3.6018538451834865,59.86782446400001,33.10668816209591,8.730754925252914,10.721329653009462,8.48246985367424,10.14371809803761,8.138857317612779,4.0967583656311035,1.2639396116881505,0.20882296056504301,0.6863914488069331,0.9549294209180837,0.8883189625411998,45.81682788697361,14,69.55045238920742,128.42474794973927,17440,512
6,B4C_15.tif,26,False,26.15883510465536,23.471782681342475,57.073534950600006,40.542461352766075,8.524569294511505,15.601450990808514,7.078884938154923,13.919581640366795,6.164931642491061,2.7522761821746826,2.2039418816821392,0.5462675271469686,0.4363393832384508,0.7788541840654752,0.8547013656803893,54.76622405154029,23,57.763213447869774,131.85335328181978,16626,609
7,B4C_15.tif,10,False,10.093417228294241,4.999533698882476,55.906386996600006,33.780187133093456,8.436955773698166,14.103040186924238,6.068363608213305,12.776771202751656,5.757248197888363,3.1869325637817383,2.3240268872215064,0.5697123791904355,0.6156688605050601,0.9344075995104609,0.9051389495506673,144.07087942804995,15,42.962669303180085,136.64924838024598,16286,503
8,B4C_15.tif,15,False,54.08095660983322,14.011822656705315,55.3674392649,42.88332226310585,8.396190395816012,10.65710065113866,7.956911423158749,10.884672246659965,8.251935927180758,1.7904924154281616,1.3393514247401266,0.25336996584445404,0.3783445257135372,0.9419981375548757,0.9177038929342304,112.73737813220936,18,109.32812915110999,140.78929072019776,16129,477
9,B4C_15.tif,32,True,3.257988386905155,30.246419463401757,52.0101725031,28.937688184602727,8.137653737991334,10.74371908896077,7.20657,9.7536664561692,6.932685642192296,3.7913637161254883,1.4908228309668496,0.32922948372646954,0.7804956608808833,0.9555584016393442,0.9125122451903716,113.75425765073736,13,105.08635400846512,133.0632953986625,15151,456
10,B4C_15.tif,20,False,22.041398410194176,14.551240485436894,50.915113099200006,34.26826559186851,8.05153000507138,10.313504354321086,7.979958,9.627212116767383,7.42251801051007,3.194835662841797,1.292425894261735,0.22626124682280202,0.5448441954561806,0.8419228102611509,0.8110784868129258,-143.26643174852697,20,21.187434223190692,120.34274183963142,14832,518
11,B4C_15.tif,33,False,50.35222651330377,31.46979243417406,49.54199785920001,29.20262158502727,7.9422182543366455,9.805382659784371,7.675072389489568,8.546717321001552,7.74234646032082,3.5346577167510986,1.2775622381375975,0.21725926913918636,0.7300283042209488,0.8897657522234749,0.8977553036232492,105.6388764610996,13,89.27096442062053,127.44324147152717,14432,450
12,B4C_15.tif,30,True,57.71891543768075,27.547987292092827,48.66663689370001,35.08827027068531,7.871739744321205,13.710560760085636,5.099382151679569,14.017551493644628,4.855186984177253,3.351166248321533,2.6886709707704153,0.6280690308068977,0.4967264432770539,0.8675657956354782,0.8684784776874533,99.71570916880766,14,83.90413845540418,118.5430953567135,14177,563
13,B4C_15.tif,16,False,45.69796202560949,13.561582267235767,47.45142990630001,28.566286067025903,7.772839700581114,10.120987941105355,6.297911119537861,10.526129860178207,5.994567153815989,2.7616331577301025,1.6070388655862817,0.3777375137500618,0.7307210294758896,0.9251335079424471,0.9175085907353636,87.73554138706822,10,99.32872136535578,137.4373912041282,13823,446
14,B4C_15.tif,31,False,35.14190729651163,28.055526279069767,46.054285149600005,29.540527292795506,7.657554247733415,9.019435259139012,7.3273184256563955,8.298316900000039,7.466746832545815,3.38196063041687,1.2309326188906597,0.18760784737249114,0.6631983291610205,0.9101193350348349,0.8498569395480029,-142.1972400604088,13,73.63215439401327,114.3214603027277,13416,442
15,B4C_15.tif,8,True,40.00633459691783,3.477481884147758,44.3275927353,25.096386290831852,7.512632294575523,8.5951749662296,6.9722100000000005,8.081179881240008,7.179419137991792,3.3945865631103516,1.232776259784143,0.18882279565060867,0.8844262620926309,0.9742459663511288,0.958791497353201,85.31675414115139,9,90.0,135.2219034835449,12913,403
16,B4C_15.tif,45,True,35.728186609756094,37.98687490243903,43.630736751,31.3120455047511,7.453346858781159,10.837883115152147,6.9722100000000005,9.311686519899244,7.522691379197471,3.678544521331787,1.5544401438212772,0.3566815654016101,0.559215926534486,0.8389248181083268,0.9020586682132202,162.11694210609065,10,57.339087278326204,125.24001555428296,12710,512
17,B4C_15.tif,34,False,27.763370866168195,31.308255374275394,40.8604767543,26.007862833303708,7.2128478994296445,8.655668679108507,6.7964400000000005,8.267434539090099,6.556546638448046,3.077655553817749,1.273559198508117,0.21479896563000123,0.7591086874247425,0.942516705579261,0.8900994213301464,-157.62784861136203,15,111.22365650276622,134.79950579890343,11903,390
18,B4C_15.tif,22,False,8.704642129141886,18.258570451146987,40.40391593700001,24.848597848070018,7.172437767812537,9.019054652101849,6.339857270714478,8.775719753620276,5.932186763811088,3.010254383087158,1.4225958514497339,0.29705966808428164,0.8222985944656035,0.9624350716808644,0.9204595566357504,116.54608948822327,12,62.1166593795518,133.81249727518306,11770,377
19,B4C_15.tif,28,False,7.558547601659751,24.95992346887967,33.092077284,24.29081737238044,6.491081683003302,8.12692088333583,5.956818683129229,8.155145013047719,5.528471284530175,2.703043222427368,1.364305565712906,0.2670263721474604,0.7047736142228459,0.8931726907630523,0.8855956094904645,-158.513437828575,13,97.77328271755125,136.77572835553235,9640,374
20,B4C_15.tif,41,True,45.779441621144464,38.48808071346973,33.0543166149,24.892301881924556,6.487377207954475,8.902981367440908,5.741820000000001,8.356018304055311,5.53095998891768,3.677816867828369,1.550550412141256,0.3550677280985436,0.6703597467516316,0.9500125849484016,0.8978865925251815,-169.173596205482,10,13.876020788498622,111.70443138871455,9629,384
21,B4C_15.tif,18,False,8.180256051502147,12.517079948497855,27.994386955500005,30.862485097620883,5.970222818485153,10.074243404668165,4.738878467586361,9.743894103400441,4.120580634930124,2.562972068786621,2.1258708096388994,0.5296045293693741,0.36933378683855184,0.795622270194287,0.741541786251803,142.26258639841015,21,27.489096529850688,113.22801605846152,8155,460
22,B4C_15.tif,17,False,15.201550160183066,13.78524528604119,27.0023111946,21.749142343562543,5.863481083128835,8.291054317907946,4.74186643770359,7.969027279114134,4.5433391235871365,2.2588491439819336,1.7484790908457497,0.42807437318778907,0.7173424484914521,0.9390355422788513,0.916128053749349,-139.5720944843226,9,96.8285337195649,128.89261907506716,7866,327
23,B4C_15.tif,3,True,50.02621687834316,2.073391695240708,25.028458037100005,20.414664470152303,5.645106067788305,7.008304512134158,4.80438,6.591681509711299,5.027231336978888,3.278496503829956,1.4587323467615296,0.3144732807083781,0.7546741348037364,0.9526132869937174,0.9091450773864472,179.03471343517808,8,81.17962044797895,117.9372111414416,7291,327
24,B4C_15.tif,39,True,27.9184511945741,37.62789780192532,23.5351952136,19.668589944569465,5.474115566830613,7.417827205786073,4.681520652998338,7.0188580936593645,4.450160613698876,2.0720877647399902,1.5844909711196582,0.3688824876715049,0.7645065605952162,0.9396805380411939,0.9253058156453234,130.59370460647168,11,103.2405199151872,131.01183582794144,6856,297
25,B4C_15.tif,25,False,44.20401470579338,21.8061593147784,22.694162129100004,20.422559649659323,5.375416696164239,7.209189402006303,4.897581785304661,6.4245238519189405,4.871466374908449,2.869637966156006,1.4719895895639128,0.3206473693225935,0.6837599682422237,0.9086873811033608,0.9003898286213279,151.1226453805384,10,76.4084919520189,112.76885004553942,6611,323
26,B4C_15.tif,11,False,47.170809912759,6.252207448200655,22.035066813900002,18.97738492277736,5.296783782479603,6.6833703142351775,5.0236882675170005,5.964841094248098,4.877724847728448,2.2702038288116455,1.3303712249523174,0.24833010422647894,0.7688674980130156,0.9464083816989524,0.9245178310969531,163.28533774367887,7,68.59350060352804,121.50930259683332,6419,280
27,B4C_15.tif,12,False,26.083388638743457,6.906332270347454,21.6368633943,17.30404349570863,5.248705564008658,6.082364454198713,4.748643376446895,5.876223843359246,4.735621867963674,2.293821334838867,1.2808636008269283,0.2192767447256696,0.9080483445452704,0.9699567440031459,0.9462091491440205,-152.2138250766594,7,97.240383861786,128.57142857142858,6303,271
28,B4C_15.tif,36,False,17.055741418372207,34.16785119466921,21.6368633943,24.858805472115957,5.248705564008658,9.230482145695316,4.455566984114118,8.110006922484407,4.034162437890874,1.661776065826416,2.0716739706990563,0.5172985642800907,0.43999086051965963,0.8806850892343121,0.8540124936611071,140.27975683531244,7,37.125111011452645,89.62156516791681,6303,366
29,B4C_15.tif,40,True,53.317241687996116,37.84547634537502,21.190600941300005,18.407084378502923,5.194296015358129,6.491867181612699,4.670140829851511,6.024957408686287,4.677764475713838,2.1092400550842285,1.3900795325307376,0.28061670098873426,0.7859286681536625,0.9249251554463807,0.924226196569951,66.93658978055436,12,97.8382049839194,137.0917453931341,6173,295
30,B4C_15.tif,38,False,9.385302263279447,35.43733319861432,20.809561462200005,19.546330868403135,5.1473834675755334,7.969963048998409,3.394022354352366,7.864777671259326,3.4398474579132934,1.603912591934204,2.348235284537248,0.5741482948557841,0.6844509019504029,0.9452032909976834,0.9329087601434216,124.49933086924989,8,51.34679036151048,129.17602150099486,6062,289
31,B4C_15.tif,35,False,41.20384690553746,34.22753369706841,18.969587040600004,25.945098150005954,4.91455271285064,7.771295969354147,5.132222181196318,5.916334651143239,4.76062420114603,1.757699966430664,1.514216589809185,0.33959249506966793,0.3541254216932449,0.6990564801467698,0.7307882994974101,55.35168556517521,16,4.826858781122971,99.18204502068426,5526,381
32,B4C_15.tif,24,False,29.990197497208783,19.257477638630444,18.4478032494,17.512752793693775,4.8464907521453,5.52892195916166,4.62861,5.319376386973761,4.539277023357103,1.9893351793289185,1.1945102221102362,0.16283679997866574,0.7558675263065253,0.9163311745142657,0.8900283159517663,-147.78623523132288,11,59.93141717813756,128.0456651486873,5374,276
33,B4C_15.tif,43,True,6.620229376244194,39.55152875912409,15.519635000100003,20.43045482916634,4.445246112644746,8.938192068382733,3.3982200000000002,7.661975730957014,3.2119684641424437,2.74092173576355,2.6302570370319556,0.6198090202133159,0.4672349236183854,0.8728855970373336,0.9465497524788454,-174.41361210923765,7,27.613027823084476,105.59442886744571,4521,319
34,B4C_15.tif,2,True,19.349441533333334,1.2817900666666666,13.902791805000001,16.610526029377606,4.20732507756959,6.930976603004804,2.98809,6.312709452807397,2.9217844269580278,2.4234459400177,2.319534084650999,0.5688789371032408,0.6332061307159629,0.9171445289643068,0.9270752968254885,171.27617649563336,7,60.068488159492205,120.33400905360274,4050,261
35,B4C_15.tif,9,False,55.7419275416777,4.565151712093146,12.972506229900002,18.00083125246883,4.0641244968912975,6.527725383722879,3.6477400542260603,6.2470820663566,3.0629939164739852,2.1414873600006104,1.7895259219911337,0.44119278312138666,0.503093412405243,0.7324327049097691,0.8761056423154456,-171.1369898296986,9,56.546690545927326,110.33007458368269,3779,291
36,B4C_15.tif,42,True,1.0403971961752005,38.3534441178285,11.1290990202,15.560042205835126,3.7643072363705907,6.655576432015487,2.8331582360356733,6.281015544006391,2.5195958138242127,2.6563527584075928,2.349172152603934,0.57431812781726,0.5776281225325471,0.9642193308550185,0.9670145017276326,77.5002220156831,5,53.13010235415599,108.0,3242,257
37,B4C_15.tif,7,True,55.27208561712846,2.0109083123425693,9.539718129900002,14.518808160448332,3.48516088131031,4.80652305861524,3.4568100000000004,3.9208085664720165,3.536165586953606,2.1414873600006104,1.390450461152114,0.2808086099152288,0.5687003205776593,0.7942491060786652,0.853812926198881,138.7781230456666,8,26.565051177077994,93.80386843694453,2779,225
38,B4C_15.tif,14,True,1.0822369262448521,7.653902785473606,9.168977015100001,12.804075144063987,3.4167680811540455,4.91073684924167,2.6951400000000003,4.798076885103553,2.5545753589788704,1.930745244026184,1.822071153721762,0.4511740126298579,0.702804153647967,0.9569752281616688,0.9219006606605904,102.8423838893634,7,74.05460409907715,107.57267468050145,2671,202
39,B4C_15.tif,19,False,3.4173264578313254,13.639657879518074,8.547642369000002,14.914853662436478,3.2989689720372564,5.243723169752576,2.564875583565247,5.300705011020518,2.4194966806733347,1.7452551126480103,2.044435684659471,0.510867469442276,0.4828566465632096,0.7523023181962527,0.8578231823897615,165.17390850575325,12,48.01278750418334,111.51285670173058,2490,240
40,B4C_15.tif,1,True,3.9230817948717953,0.9286765384615385,7.229451738600001,13.185684885686758,3.0339452599445322,4.9804946351341455,2.9295,4.183673138192101,2.7257255539732927,1.8260096311569214,1.700117642988273,0.41180540998191506,0.522528329897292,0.9055793991416309,0.9243477736366175,172.7331508414337,4,40.83003652290382,82.22143830106415,2106,201
41,B4C_15.tif,23,True,59.23311893915757,18.221215787831515,6.6012515163000005,12.928646664769238,2.8991334007416967,5.683532002285199,2.16783,4.956473398272479,2.1138812300897323,1.6972932815551758,2.621760932492492,0.6185769695449287,0.4962836998301025,0.9012376237623763,0.9602028115228324,90.27914441382359,4,29.665779948882594,79.90805256626189,1923,203
42,B4C_15.tif,6,False,45.35948301953819,2.9212786678507996,3.8653194006000002,9.287201043586226,2.218440333629899,2.9932552415388836,2.1896834448693254,2.613145746002161,2.161650218731202,0.8783049583435059,1.366980806541885,0.2684608333823306,0.5631519037242765,0.8202334630350195,0.8605536305874805,150.72687617587434,7,62.16228597288146,104.05283317860527,1126,142
43,B4C_15.tif,4,True,53.8622644,0.7213948,2.3171319675000004,6.664658527917614,1.7176332703435249,2.5699580355328764,1.5213620523713867,2.345245566704429,1.4162540293742591,1.9076722860336304,1.6892481520273335,0.4080206636308227,0.6555484992070653,0.8744740532959326,0.9326616536055133,136.82028139378312,5,52.48088617952369,108.0,675,101
44,B4C_15.tif,37,False,19.72010705202312,35.444409971098274,1.1877446826,4.6975121796935895,1.2297493642751902,1.482222784874123,1.1562036604019748,1.4595919263974773,1.1195741373235424,0.4921559691429138,1.2819737868316399,0.21995284905827106,0.6763899236921481,0.8654646324549237,0.8665843307019853,69.9031639289785,6,60.94539590092286,87.3276356421149,346,66
45,B4C_15.tif,44,True,15.911932411067195,40.22979296442688,0.8684953893000001,3.825511534756837,1.051571525896798,1.2674954953766109,1.0423310037616362,1.216290089470531,1.0201691938531439,0.5148654580116272,1.2160201421644232,0.17764520066248557,0.7457587362183365,0.9044715447154472,0.9541090311394577,83.79682276672382,3,54.94057303311303,60.0,253,59
